Repository: jakenumbers/Molten-Salt-TP-Suite-Codes-Development

# Integrated Structural Coherence Model (SCM) and Machine-Learning Interatomic Potential (MLIP)

This repository contains the Python scripts and SLURM batch files required to run the Integrated Structural Coherence Model (ISM) pipeline through an HPC Cluster. 

This pipeline is a highly automated computational framework designed to extract macroscopic thermodynamics, structural geometry, and microscale vibrational/spectral dynamics of molten salts directly from a universal Machine Learning Interatomic Potential (MLIP).

This pipeline originates from:
> **Integration of a Structural Coherence Model with a Semi-Universal Machine Learning Interatomic Potential to Predict Molten Salt Thermal Conductivity** (Walker et al., 2026). DOI: 10.21203/rs.3.rs-10223172/v1

## 🚀 Pipeline Capabilities
The automated pipeline executes parallel Molecular Dynamics (MD) simulations to extract:
- **Thermodynamics:** Heat Capacity ($C_p$), Isothermal Bulk Modulus ($K_T$), and Volumetric Thermal Expansion ($\alpha$).
- **Liquid Structure:** Structural Coherence Length (SCL), Radial Distribution Functions (RDFs), Coordination Number Distributions (CND), and Bond Angle Distributions (BAD).
- **Phonon/Spectral Dynamics:** Speed of Sound ($V_s$), Vibrational Density of States (VDOS), Phonon Transfer/Overlap Factors ($b_{PH}$), and Longitudinal Dispersion Relations.
- **Normal Modes:** Instantaneous Normal Modes (INM) and Participation Ratios (PR).

## 📁 Repository Structure
```text
2026-ISM-Integrated-SCM-MLIP-phonon_study/
│
├── SuperSalt-swa.model          # MACE MLIP Model (Requires Download)
├── super_salt_env.yml           # Conda/Mamba environment configuration
│
├── Pipeline/                    # Core Python MD scripts
│   ├── run_scl_pipeline.py      # Calculates SCL, CND, and BAD
│   ├── run_cp_pipeline.py       # Temperature sweep for Enthalpy/Cp
│   ├── run_kt_pipeline.py       # Pressure sweep for Bulk Modulus
│   ├── run_vs_pipeline.py       # NVE production for Vs and VDOS overlap
│   ├── run_dispersion_pipeline.py # J_L(q,w) spectral dispersion
│   ├── run_pr_pipeline.py       # Hessian/Participation Ratio calculation
│   ├── run_aggregate_pipeline.py# Final Thermal Conductivity calculation
│   └── (Density calculation scripts)
│
├── Shell_Scripts/               # SLURM submission scripts for HPC scheduling
│   ├── submit_master_pipeline.sh
│   └── (Individual submit_*.sh files)
│
└── Reruns/                      # Helper scripts for failed or single-job resubmissions
```

## ⚙️ Set-up Instructions

### 1. Environment and MLIP
1. Create your Python virtual environment using the provided configuration:
``` Bash
conda env create -f super_salt_env.yml
```
2. Download the `SuperSalt-swa.model` from the data availability section of the original SuperSalt paper: https://doi.org/10.5281/zenodo.15734798. Place this file in the root of the repository (`$PROJECT_ROOT`).

### 3. Density Databases (Optional)
If you wish to use the highly accurate Redlich-Kister (RK) empirical density models to bypass the MD density burn-in:
1. Request access to the MSD-TP through: https://msd.ornl.gov/access-instructions/
2. Download Molten_Salt_Thermophysical_Properties_rho_RK.csv and Molten_Salt_Thermophysical_Properties.csv.
3. Place them in the Shell_Scripts directory.

*Note: If these files are missing or the target composition is highly complex, the pipeline automatically falls back to calculating the density dynamically via NPT MD simulation.*

## 🧪 Running the Pipeline
The pipeline is completely automated. It features generalized regex parsing, meaning it can accept chlorides, fluorides, bromides, or mixed halide salts seamlessly.

To launch the full pipeline (Density → Structure/Thermo/Dynamics → Aggregation), execute the master shell script from the `Shell_Scripts` directory with your target composition and temperature (in Kelvin):

``` Bash
cd Shell_Scripts
./submit_master_pipeline.sh 0.32MgCl2-0.68KCl 800
```

#### Example for Fluorides:

``` Bash
./submit_master_pipeline.sh 0.67LiF-0.33BeF2 900
```

### Statistical Averaging (Array Jobs)
Because dynamic spectral properties (like VDOS, $V_s$, and acoustic dispersion) are highly sensitive to thermal noise in liquids, the pipeline automatically runs vs and dispersion as SLURM array jobs. Multiple independent seeds are generated, and the final aggregation scripts automatically parse, average, and smooth the power spectra and velocities to provide highly converged, noise-free outputs.

## 🛠️ Debugging & Reruns
If an individual job fails (e.g., due to a node crashing or running out of wall time), the dependent `aggregate` script will cancel itself. You do not need to rerun the entire master pipeline.

1. Navigate to the `Reruns/` directory.
2. Manually submit the missed property using its specific script (e.g., `sbatch submit_missed_vs.sh`).
3.

File: MD_Simulations/Molten_Salt_Thermophysical_Properties.csv (part 1 of 13)
formula,molecularWeight,comp,melt,melt_unc,melt_ref,boil,boil_unc,boil_ref,rho_a,rho_b,rho_range,rho_unc,rho_ref,mu_a,mu_b,mu_a2,mu_b2,mu_c,mu_range,mu_unc,mu_ref,k_a,k_b,k_range,k_unc,k_ref,cp_a,cp_b,cp_c,cp_d,cp_unc,cp_ref,sigma_a,sigma_b,sigma_range,sigma_unc,sigma_ref
AlCl3,133.3405,Pure Salt,465^,----,"Kelley, K.K. Contributions to the Data on Theoretical Metallurgy: [Part] 3. The Free Energies of Vaporization and Vapor Pressures of Inorganic Substances. U.S. Department of the Interior, Bureau of Mines. 1935.",453s,----,"Janz, G. J. Molten Salts Handbook; Elsevier: New York, 1967. https://doi.org/10.1016/B978-0-123-95642-2.X5001-1.",2.56E+00,2.71E-03,462-569,1,"King, L. A.; Seegmiller, D. W. Liquid and vapor densities of aluminum chloride. J. Chem. Eng. Data 1971, 16 (1), 23-26.",2.28E-03,1.94E+04,----,----,----,469-559,1,"Brockner, W.; Torklep, K.; Oye, H.A. Viscosity of Aluminium Chloride and Acidic Sodium Chloroaluminate Melts. Berichte der Bunsengesellschaft for Phys. Chemie 1979b, 83 (1), 1-11.",----,----,----,----,----,125.52,----,----,----,----,"Robelin, C.; Chartrand, P.; Pelton, A. D. Thermodynamic evaluation and optimization of the (NaCl + KCl + AlCl3) system. J. Chem. Thermodyn. 2004, 36 (8) 683-699.",----,----,--------,----,----
AlCl3-KCl,77.7847,0.055-0.945,1024,5*,"Robelin, C.; Chartrand, P.; Pelton, A. D. Thermodynamic evaluation and optimization of the (NaCl + KCl + AlCl3) system. J. Chem. Thermodyn. 2004, 36 (8) 683-699.",----,----,----,----,----,----,----,----,5.29E-02,2.68E+04,----,----,----,----,15*,"Borisoglebskii, Y. V.; Huong, B; Van, Vetyukov, M. M.; Izy. Vyssh. Uchebn. Zaved. Tvetn. Metall. 1980, 3, 16.",----,----,----,----,----,----,----,----,----,----,----,----,----,--------,----,----
AlCl3-KCl,81.3121,0.115-0.885,1000,10,"Robelin, C.; Chartrand, P.; Pelton, A. D. Thermodynamic evaluation and optimization of the (NaCl + KCl + AlCl3) system. J. Chem. Thermodyn. 2004, 36 (8) 683-699.",----,----,----,----,----,----,----,----,4.07E-02,2.77E+04,----,----,----,----,15*,"Borisoglebskii, Y. V.; Huong, B; Van, Vetyukov, M. M.; Izy. Vyssh. Uchebn. Zaved. Tvetn. Metall. 1980, 3, 16.",----,----,----,----,----,----,----,----,----,----,----,----,----,--------,----,----
AlCl3-KCl,85.3097,0.183-0.817,972,10,"Robelin, C.; Chartrand, P.; Pelton, A. D. Thermodynamic evaluation and optimization of the (NaCl + KCl + AlCl3) system. J. Chem. Thermodyn. 2004, 36 (8) 683-699.",----,----,----,----,----,----,----,----,2.85E-02,2.98E+04,----,----,----,----,15*,"Borisoglebskii, Y. V.; Huong, B; Van, Vetyukov, M. M.; Izy. Vyssh. Uchebn. Zaved. Tvetn. Metall. 1980, 3, 16.",----,----,----,----,----,----,----,----,----,----,----,----,----,--------,----,----
AlCl3-KCl,89.6601,0.257-0.743,942,10,"Robelin, C.; Chartrand, P.; Pelton, A. D. Thermodynamic evaluation and optimization of the (NaCl + KCl + AlCl3) system. J. Chem. Thermodyn. 2004, 36 (8) 683-699.",----,----,----,----,----,----,----,----,1.97E-02,3.19E+04,----,----,----,----,15*,"Borisoglebskii, Y. V.; Huong, B; Van, Vetyukov, M. M.; Izy. Vyssh. Uchebn. Zaved. Tvetn. Metall. 1980, 3, 16.",----,----,----,----,----,----,----,----,----,----,----,----,----,--------,----,----
AlCl3-KCl,94.1281,0.333-0.667,905,10,"Robelin, C.; Chartrand, P.; Pelton, A. D. Thermodynamic evaluation and optimization of the (NaCl + KCl + AlCl3) system. J. Chem. Thermodyn. 2004, 36 (8) 683-699.",----,----,----,1.97E+00,6.10E-04,960-1040,1,"Morrey, J. R.; Carter, D. G. Densities of molten mixtures of potassium chloride and aluminum chloride. J. Chem. Eng. Data. 1968, 13 (1), 94-96.",----,----,----,----,----,----,----,----,----,----,----,----,----,----,----,----,----,----,----,----,----,--------,----,----
AlCl3-KCl,103.9459,0.5-0.5,531,5*,"Robelin, C.; Chartrand, P.; Pelton, A. D. Thermodynamic evaluation and optimization of the (NaCl + KCl + AlCl3) system. J. Chem. Thermodyn. 2004, 36 (8) 683-699.",----,----,----,1.96E+00,6.62E-04,740-1040,1,"Morrey, J. R.; Carter, D. G. Densities of molten mixtures of potassium chloride and aluminum chloride. J. Chem. Eng. Data. 1968, 13 (1), 94-96.",----,----,----,----,----,----,----,----,----,----,----,----,----,----,----,----,----,----,----,----,----,--------,----,----
AlCl3-KCl,113.7637,0.667-0.333,414,5*,"Robelin, C.; Chartrand, P.; Pelton, A. D. Thermodynamic evaluation and optimization of the (NaCl + KCl + AlCl3) system. J. Chem. Thermodyn. 2004, 36 (8) 683-699.",----,----,----,1.99E+00,7.90E-04,500-780,1,"Morrey, J. R.; Carter, D. G. Densities of molten mixtures of potassium chloride and aluminum chloride. J. Chem. Eng. Data. 1968, 13 (1), 94-96.",----,----,----,----,----,----,----,----,----,----,----,----,----,----,----,----,----,----,----,----,----,--------,----,----
AlCl3-KCl,121.5827,0.8-0.2,452LG,10,"Robelin, C.; Chartrand, P.; Pelton, A. D. Thermodynamic evaluation and optimization of the (NaCl + KCl + AlCl3) system. J. Chem. Thermodyn. 2004, 36 (8) 683-699.",----,----,----,2.03E+00,1.00E-03,480-540,1,"Morrey, J. R.; Carter, D. G. Densities of molten mixtures of potassium chloride and aluminum chloride. J. Chem. Eng. Data. 1968, 13 (1), 94-96.",----,----,----,----,----,----,----,----,----,----,----,----,----,----,----,----,----,----,----,----,----,--------,----,----
AlCl3-LiCl-NaCl,94.2868,0.5-0.1-0.4,414,----,MSTDB-TC,----,----,----,2.04E+00,7.91E-04,432-606,1,"Carpio, R. A.; Kibler, F. C.; King, L. A. Density, Viscosity, and Electrical Conductivity of Acidic AlCl3-LiCl-NaCl Melts. Ber. Buunsenges. Phys. Chem. 1981, 85, 31-38.",5.38E-02,1.50E+04,----,----,----,383-556,1,"Carpio, R. A.; Kibler, F. C.; King, L. A. Density, Viscosity, and Electrical Conductivity of Acidic AlCl3-LiCl-NaCl Melts. Ber. Buunsenges. Phys. Chem. 1981, 85, 31-38.",----,----,----,----,----,----,----,----,----,----,----,----,----,--------,----,----
AlCl3-LiCl-NaCl,92.6819,0.5-0.2-0.3,393,----,MSTDB-TC,----,----,----,2.03E+00,7.94E-04,419-545,1,"Carpio, R. A.; Kibler, F. C.; King, L. A. Density, Viscosity, and Electrical Conductivity of Acidic AlCl3-LiCl-NaCl Melts. Ber. Buunsenges. Phys. Chem. 1981, 85, 31-38.",4.41E-02,1.59E+04,----,----,----,372-534,1,"Carpio, R. A.; Kibler, F. C.; King, L. A. Density, Viscosity, and Electrical Conductivity of Acidic AlCl3-LiCl-NaCl Melts. Ber. Buunsenges. Phys. Chem. 1981, 85, 31-38.",----,----,----,----,----,----,----,----,----,----,----,----,----,--------,----,----
AlCl3-LiCl-NaCl,91.077,0.5-0.3-0.2,381,----,MSTDB-TC,----,----,----,2.01E+00,7.95E-04,397-534,1,"Carpio, R. A.; Kibler, F. C.; King, L. A. Density, Viscosity, and Electrical Conductivity of Acidic AlCl3-LiCl-NaCl Melts. Ber. Buunsenges. Phys. Chem. 1981, 85, 31-38.",4.48E-02,1.60E+04,----,----,----,384-534,1,"Carpio, R. A.; Kibler, F. C.; King, L. A. Density, Viscosity, and Electrical Conductivity of Acidic AlCl3-LiCl-NaCl Melts. Ber. Buunsenges. Phys. Chem. 1981, 85, 31-38.",----,----,----,----,----,----,----,----,----,----,----,----,----,--------,----,----
AlCl3-LiCl-NaCl,89.4721,0.5-0.4-0.1,402,----,MSTDB-TC,----,----,----,1.98E+00,7.64E-04,418-535,1,"Carpio, R. A.; Kibler, F. C.; King, L. A. Density, Viscosity, and Electrical Conductivity of Acidic AlCl3-LiCl-NaCl Melts. Ber. Buunsenges. Phys. Chem. 1981, 85, 31-38.",4.95E-02,1.58E+04,----,----,----,424-574,1,"Carpio, R. A.; Kibler, F. C.; King, L. A. Density, Viscosity, and Electrical Conductivity of Acidic AlCl3-LiCl-NaCl Melts. Ber. Buunsenges. Phys. Chem. 1981, 85, 31-38.",----,----,----,----,----,----,----,----,----,----,----,----,----,--------,----,----
AlCl3-LiCl-NaCl,101.7766,0.6-0.1-0.3,376,----,MSTDB-TC,----,----,----,2.03E+00,8.49E-04,426-520,1,"Carpio, R. A.; Kibler, F. C.; King, L. A. Density, Viscosity, and Electrical Conductivity of Acidic AlCl3-LiCl-NaCl Melts. Ber. Buunsenges. Phys. Chem. 1981, 85, 31-38.",5.99E-02,1.50E+04,----,----,----,387-572,1,"Carpio, R. A.; Kibler, F. C.; King, L. A. Density, Viscosity, and Electrical Conductivity of Acidic AlCl3-LiCl-NaCl Melts. Ber. Buunsenges. Phys. Chem. 1981, 85, 31-38.",----,----,----,----,----,----,----,----,----,----,----,----,----,--------,----,----
AlCl3-LiCl-NaCl,100.1717,0.6-0.2-0.2,384,----,MSTDB-TC,----,----,----,2.02E+00,8.69E-04,426-482,1,"Carpio, R. A.; Kibler, F. C.; King, L. A. Density, Viscosity, and Electrical Conductivity of Acidic AlCl3-LiCl-NaCl Melts. Ber. Buunsenges. Phys. Chem. 1981, 85, 31-38.",3.32E-02,1.77E+04,----,----,----,384-532,1,"Carpio, R. A.; Kibler, F. C.; King, L. A. Density, Viscosity, and Electrical Conductivity of Acidic AlCl3-LiCl-NaCl Melts. Ber. Buunsenges. Phys. Chem. 1981, 85, 31-38.",----,----,----,----,----,----,----,----,----,----,----,----,----,--------,----,----
AlCl3-LiCl-NaCl,98.5668,0.6-0.3-0.1,392,----,MSTDB-TC,----,----,----,2.00E+00,8.60E-04,426-500,1,"Carpio, R. A.; Kibler, F. C.; King, L. A. Density, Viscosity, and Electrical Conductivity of Acidic AlCl3-LiCl-NaCl Melts. Ber. Buunsenges. Phys. Chem. 1981, 85, 31-38.",3.19E-02,1.80E+04,----,----,----,383-552,1,"Carpio, R. A.; Kibler, F. C.; King, L. A. Density, Viscosity, and Electrical Conductivity of Acidic AlCl3-LiCl-NaCl Melts. Ber. Buunsenges. Phys. Chem. 1981, 85, 31-38.",----,----,----,----,----,----,----,----,----,----,----,----,----,--------,----,----
AlCl3-LiCl-NaCl,109.2663,0.7-0.1-0.2,442,----,MSTDB-TC,----,----,----,2.07E+00,9.89E-04,464-545,1,"Carpio, R. A.; Kibler, F. C.; King, L. A. Density, Viscosity, and Electrical Conductivity of Acidic AlCl3-LiCl-NaCl Melts. Ber. Buunsenges. Phys. Chem. 1981, 85, 31-38.",3.66E-02,1.71E+04,----,----,----,439-553,1,"Carpio, R. A.; Kibler, F. C.; King, L. A. Density, Viscosity, and Electrical Conductivity of Acidic AlCl3-LiCl-NaCl Melts. Ber. Buunsenges. Phys. Chem. 1981, 85, 31-38.",----,----,----,----,----,----,----,----,----,----,----,----,----,--------,----,----
AlCl3-LiCl-NaCl,107.6615,0.7-0.2-0.1,447,----,MSTDB-TC,----,----,----,2.05E+00,9.89E-04,468-492,1,"Carpio, R. A.; Kibler, F. C.; King, L. A. Density, Viscosity, and Electrical Conductivity of Acidic AlCl3-LiCl-NaCl Melts. Ber. Buunsenges. Phys. Chem. 1981, 85, 31-38.",3.23E-02,1.75E+04,----,----,----,439-533,1,"Carpio, R. A.; Kibler, F. C.; King, L. A. Density, Viscosity, and Electrical Conductivity of Acidic AlCl3-LiCl-NaCl Melts. Ber. Buunsenges. Phys. Chem. 1981, 85, 31-38.",----,----,----,----,----,----,----,----,----,----,----,----,----,--------,----,----
AlCl3-LiCl-NaCl,116.7561,0.8-0.1-0.1,454,----,MSTDB-TC,----,----,----,2.11E+00,1.27E-03,473-492,1,"Carpio, R. A.; Kibler, F. C.; King, L. A. Density, Viscosity, and Electrical Conductivity of Acidic AlCl3-LiCl-NaCl Melts. Ber. Buunsenges. Phys. Chem. 1981, 85, 31-38.",2.84E-02,1.62E+04,----,----,----,475-533,1,"Carpio, R. A.; Kibler, F. C.; King, L. A. Density, Viscosity, and Electrical Conductivity of Acidic AlCl3-LiCl-NaCl Melts. Ber. Buunsenges. Phys. Chem. 1981, 85, 31-38.",----,----,----,----,----,----,----,----,----,----,----,----,----,--------,----,----
AlCl3-NaCl,96.0414,0.502-0.498,430,5*,"Robelin, C.; Chartrand, P.; Pelton, A. D. Thermodynamic evaluation and optimization of the (NaCl + KCl + AlCl3) system. J. Chem. Thermodyn. 2004, 36 (8) 683-699.",----,----,----,----,----,----,----,----,8.99E-02,1.35E+04,----,----,----,480-570,15*,"Kryagova, A. J. Zh. Obshch. Khim. 1939, 9, 1759",----,----,----,----,----,----,----,----,----,----,----,----,----,--------,----,----
AlCl3-NaCl,96.4159,0.507-0.493,428,5*,"Robelin, C.; Chartrand, P.; Pelton, A. D. Thermodynamic evaluation and optimization of the (NaCl + KCl + AlCl3) system. J. Chem. Thermodyn. 2004, 36 (8) 683-699.",----,----,----,----,----,----,----,----,6.89E-02,1.42E+04,----,----,----,480-540,15*,"Kryagova, A. J. Zh. Obshch. Khim. 1939, 9, 1759",----,----,----,----,----,----,----,----,----,----,----,----,----,--------,----,----
AlCl3-NaCl,97.2398,0.518-0.482,424,5*,"Robelin, C.; Chartrand, P.; Pelton, A. D. Thermodynamic evaluation and optimization of the (NaCl + KCl + AlCl3) system. J. Chem. Thermodyn. 2004, 36 (8) 683-699.",----,----,----,----,----,----,----,----,5.69E-02,1.49E+04,----,----,----,480-540,15*,"Kryagova, A. J. Zh. Obshch. Khim. 1939, 9, 1759",----,----,----,----,----,----,----,----,----,----,----,----,----,--------,----,----
AlCl3-NaCl,97.3896,0.52-0.48,424,5*,"Robelin, C.; Chartrand, P.; Pelton, A. D. Thermodynamic evaluation and optimization of the (NaCl + KCl + AlCl3) system. J. Chem. Thermodyn. 2004, 36 (8) 683-699.",----,----,----,2.07E+00,8.38E-04,400-560,1,"Boston, C.R. Densities of Molten AlCl3 and NaCl-AlCl3 Mixtures. 1966 11 (2), 262-263.",----,----,----,----,----,----,----,----,----,----,----,----,----,----,----,----,----,----,----,----,----,--------,----,----
AlCl3-NaCl,100.6851,0.564-0.436,407,5*,"Robelin, C.; Chartrand, P.; Pelton, A. D. Thermodynamic evaluation and optimization of the (NaCl + KCl + AlCl3) system. J. Chem. Thermodyn. 2004, 36 (8) 683-699.",----,----,----,----,----,----,----,----,5.62E-02,1.51E+04,----,----,----,480-540,15*,"Kryagova, A. J. Zh. Obshch. Khim. 1939, 9, 1759",----,----,----,----,----,----,----,----,----,----,----,----,----,--------,----,----
AlCl3-NaCl,102.932,0.594-0.406,393,5*,"Robelin, C.; Chartrand, P.; Pelton, A. D. Thermodynamic evaluation and optimization of the (NaCl + KCl + AlCl3) system. J. Chem. Thermodyn. 2004, 36 (8) 683-699.",----,----,----,----,----,----,----,----,8.64E-02,1.39E+04,----,----,----,480-570,15*,"Kryagova, A. J. Zh. Obshch. Khim. 1939, 9, 1759",----,----,----,----,----,----,----,----,----,----,----,----,----,--------,----,----
AlCl3-NaCl,104.0555,0.609-0.391,384,5*,"Robelin, C.; Chartrand, P.; Pelton, A. D. Thermodynamic evaluation and optimization of the (NaCl + KCl + AlCl3) system. J. Chem. Thermodyn. 2004, 36 (8) 683-699.",----,----,----,----,----,----,----,----,1.18E-01,1.29E+04,----,----,----,480-570,15*,"Kryagova, A. J. Zh. Obshch. Khim. 1939, 9, 1759",----,----,----,----,----,----,----,----,----,----,----,----,----,--------,----,----
AlCl3-NaCl,104.7296,0.618-0.382,388,5*,"Robelin, C.; Chartrand, P.; Pelton, A. D. Thermodynamic evaluation and optimization of the (NaCl + KCl + AlCl3) system. J. Chem. Thermodyn. 2004, 36 (8) 683-699.",----,----,----,2.03E+00,8.66E-04,440-540,1,"Boston, C.R. Densities of Molten AlCl3 and NaCl-AlCl3 Mixtures. 1966 11 (2), 262-263.",----,----,----,----,----,----,----,----,----,----,----,----,----,----,----,----,----,----,----,----,----,--------,----,----
AlCl3-NaCl,107.2761,0.652-0.348,413,5*,"Robelin, C.; Chartrand, P.; Pelton, A. D. Thermodynamic evaluation and optimization of the (NaCl + KCl + AlCl3) system. J. Chem. Thermodyn. 2004, 36 (8) 683-699.",----,----,----,----,----,----,----,----,9.68E-02,1.38E+04,----,----,----,480-570,15*,"Kryagova, A. J. Zh. Obshch. Khim. 1939, 9, 1759",----,----,----,----,----,----,----,----,----,----,----,----,----,--------,----,----
AlCl3-NaCl,107.5008,0.655-0.345,415,5*,"Robelin, C.; Chartrand, P.; Pelton, A. D. Thermodynamic evaluation and optimization of the (NaCl + KCl + AlCl3) system. J. Chem. Thermodyn. 2004, 36 (8) 683-699.",----,----,----,----,----,----,----,----,9.78E-02,1.40E+04,----,----,----,500-570,15*,"Kryagova, A. J. Zh. Obshch. Khim. 1939, 9, 1759",----,----,----,----,----,----,----,----,----,----,----,----,----,--------,----,----
AlCl3-NaCl,113.1181,0.73-0.27,449,5*,"Robelin, C.; Chartrand, P.; Pelton, A. D. Thermodynamic evaluation and optimization of the (NaCl + KCl + AlCl3) system. J. Chem. Thermodyn. 2004, 36 (8) 683-699.",----,----,----,2.01E+00,9.20E-04,460-610,1,"Boston, C.R. Densities of Molten AlCl3 and NaCl-AlCl3 Mixtures. 1966 11 (2), 262-263.",----,----,----,----,----,----,----,----,----,----,----,----,----,----,----,----,----,----,----,----,----,--------,----,----
BeCl2,79.9182,Pure Salt,688,2,"McDonald, R. A.; Oetting, F. L. The Thermodynamic Properties and Allotropy of Beryllium Chloride between 13 and 715 K. J. Phys. Chem. 1965, 69 (11), 3839-3845. https://doi.org/10.1021/j100895a033.",760,----,"Brewer, L.; Somayajulu, G. R.; Brackett, E. Thermodynamic Properties of Gaseous Metal Dihalides. Chem. Rev. 1963, 63 (2), 111-121. https://doi.org/10.1021/cr60222a002.",2.28E+00,1.10E-03,706-746,5,"Klemm, W. Dichtemessungen an Geschmolzenen Chloriden. Zeitschrift fur Anorg. und Allg. Chemie 1926, 152 (1), 235-251. https://doi.org/10.1002/zaac.19261520127.",----,----,----,----,----,----,----,----,----,----,----,----,----,----,----,----,----,----,----,----,----,--------,----,----
BeF2,47.009,Pure Salt,821.2,3,"Thoma, R. E.; Insley, H.; Friedman, H. A.; Weaver, C. F. Phase Equilibria in the Systems BeF2-ThF4 and LiF-BeF2-ThF4. J. Phys. Chem. 1960, 64(7), 865-870. https://doi.org/10.1021/j100836a010.",1442,----,"Cantor, S. Vapor Pressures of BeF2 and NiF2. J. Chem. Eng. Data 1965, 10 (3), 237-238. https://doi.org/10.1021/je60026a008.",2.32E+00,3.11E-04,1080-1170,1,"A. V. Krylosov, ""Density and Electrical Conductivity of Molten Beryllium Fluoride-Alkali-Metal Chloride Salt Mixtures"", Russian Metallurgy 2023, 229-234 (2022).",1.46E-07,2.46E+05,----,----,----,846.9-1252.2,3,"Moynihan, C. T.; Cantor, S. Viscosity and Its Temperature Dependence in Molten BeF2. J. Chem. Phys. 1968, 48 (1), 115-119. https://doi.org/10.1063/1.1664455.",8.01E-01,-2.12E-06,1070.15-1500,20,"Gheribi, A. E.; Torres, J. A.; Chartrand, P. Recommended Values for the Thermal Conductivity of Molten Salts between the Melting and Boiling Points. Sol. Energy Mater. Sol. Cells 2014, 126, 11-25. https://doi.org/10.1016/j.solmat.2014.03.028.",51.10,0.03,----,----,----,"Chase, M. W.; Davies, C. A.; Downey, J. R.; Frurip, D. J.; McDonald, R. A.; Syverud, A. N. NIST-JANAF Thermodynamic Tables. J. Phys. Chem. Ref. Data Monogr. 1998, 9.",----,----,--------,----,----
BeF2-KF,55.7683,0.21-0.79,1159,20,MSTDB-TC,----,----,----,2.43E+00,4.00E-04,1003-1273,5,"Powers, W. D.; Cohen, S. I.; Greene, N. D. Physical Properties of Molten Reactor Fuels and Coolants. Nucl. Sci. Eng. 1963, 17 (2), 200-211. https://doi.org/10.13182/NSE63-5.",----,----,----,----,----,----,----,----,----,----,----,----,----,----,----,----,----,----,----,----,----,--------,----,----
BeF2-KF,52.5528,0.5-0.5,840,20,MSTDB-TC,----,----,----,2.28E+00,3.50E-04,718-1273,5,"Powers, W. D.; Cohen, S. I.; Greene, N. D. Physical Properties of Molten Reactor Fuels and Coolants. Nucl. Sci. Eng. 1963, 17 (2), 200-211. https://doi.org/10.13182/NSE63-5.",----,----,----,----,----,----,----,----,----,----,----,----,----,----,----,----,----,----,----,248.30,0.12,2196.0,5,"A.A. Klimenkov, N.N. Kurbatov, S.P. Raspopin, Yu.F. Chervinskii, ""Density and Surface Tension of Molten Mixtures of Beryllium and Potassium Fluorides"" Zhurnal Prikladnoj Khimii (translated), vol. 58, no. 11, pp. 2537-2539 (1985)"
BeF2-KF,----,0.1-0.9,1102,20,MSTDB-TC,----,----,----,----,----,----,----,----,----,----,----,----,----,----,----,----,----,----,----,----,----,----,----,----,----,----,----,233.30,0.09,2290.0,5,"A.A. Klimenkov, N.N. Kurbatov, S.P. Raspopin, Yu.F. Chervinskii, ""Density and Surface Tension of Molten Mixtures of Beryllium and Potassium Fluorides"" Zhurnal Prikladnoj Khimii (translated), vol. 58, no. 11, pp. 2537-2539 (1985)"
BeF2-KF,----,0.2-0.8,1156,20,MSTDB-TC,----,----,----,----,----,----,----,----,----,----,----,----,----,----,----,----,----,----,----,----,----,----,----,----,----,----,----,228.70,0.09,2201.0,5,"A.A. Klimenkov, N.N. Kurbatov, S.P. Raspopin, Yu.F. Chervinskii, ""Density and Surface Tension of Molten Mixtures of Beryllium and Potassium Fluorides"" Zhurnal Prikladnoj Khimii (translated), vol. 58, no. 11, pp. 2537-2539 (1985)"
BeF2-KF,----,0.3-0.7,1149,20,MSTDB-TC,----,----,----,----,----,----,----,----,----,----,----,----,----,----,----,----,----,----,----,----,----,----,----,----,----,----,----,253.40,0.11,2285.0,5,"A.A. Klimenkov, N.N. Kurbatov, S.P. Raspopin, Yu.F. Chervinskii, ""Density and Surface Tension of Molten Mixtures of Beryllium and Potassium Fluorides"" Zhurnal Prikladnoj Khimii (translated), vol. 58, no. 11, pp. 2537-2539 (1985)"
BeF2-KF,----,0.4-0.6,1040,20,MSTDB-TC,----,----,----,----,----,----,----,----,----,----,----,----,----,----,----,----,----,----,----,----,----,----,----,----,----,----,----,229.90,0.10,2302.0,5,"A.A. Klimenkov, N.N. Kurbatov, S.P. Raspopin, Yu.F. Chervinskii, ""Density and Surface Tension of Molten Mixtures of Beryllium and Potassium Fluorides"" Zhurnal Prikladnoj Khimii (translated), vol. 58, no. 11, pp. 2537-2539 (1985)"
BeF2-KF,----,0.6-0.4,631,20,MSTDB-TC,----,----,----,----,----,----,----,----,----,----,----,----,----,----,----,----,----,----,----,----,----,----,----,----,----,----,----,255.50,0.14,2039.0,5,"A.A. Klimenkov, N.N. Kurbatov, S.P. Raspopin, Yu.F. Chervinskii, ""Density and Surface Tension of Molten Mixtures of Beryllium and Potassium Fluorides"" Zhurnal Prikladnoj Khimii (translated), vol. 58, no. 11, pp. 2537-2539 (1985)"
BeF2-KF,----,0.7-0.3,653,20,MSTDB-TC,----,----,----,----,----,----,----,----,----,----,----,----,----,----,----,----,----,----,----,----,----,----,----,----,----,----,----,247.80,0.13,2051.0,5,"A.A. Klimenkov, N.N. Kurbatov, S.P. Raspopin, Yu.F. Chervinskii, ""Density and Surface Tension of Molten Mixtures of Beryllium and Potassium Fluorides"" Zhurnal Prikladnoj Khimii (translated), vol. 58, no. 11, pp. 2537-2539 (1985)"
BeF2-KF,----,0.8-0.2,727,20,MSTDB-TC,----,----,----,----,----,----,----,----,----,----,----,----,----,----,----,----,----,----,----,----,----,----,----,----,----,----,----,256.10,0.13,2048.0,5,"A.A. Klimenkov, N.N. Kurbatov, S.P. Raspopin, Yu.F. Chervinskii, ""Density and Surface Tension of Molten Mixtures of Beryllium and Potassium Fluorides"" Zhurnal Prikladnoj Khimii (translated), vol. 58, no. 11, pp. 2537-2539 (1985)"
BeF2-KF,----,0.9-0.1,776,20,MSTDB-TC,----,----,----,----,----,----,----,----,----,----,----,----,----,----,----,----,----,----,----,----,----,----,----,----,----,----,----,269.90,0.14,2168.0,5,"A.A. Klimenkov, N.N. Kurbatov, S.P. Raspopin, Yu.F. Chervinskii, ""Density and Surface Tension of Molten Mixtures of Beryllium and Potassium Fluorides"" Zhurnal Prikladnoj Khimii (translated), vol. 58, no. 11, pp. 2537-2539 (1985)"
BeF2-KF-NaF,46.2119,0.36-0.15-0.49,828,5*,"Cohen, S. I.; Jones, T. N. VISCOSITY MEASUREMENTS ON MOLTEN FLUORIDE MIXTURES ORNL-2278; Oak Ridge National Lab., Tenn.: Oak Ridge, TN (United States), 1957. https://doi.org/10.2172/4803933.",----,----,----,2.40E+00,3.80E-04,828-1273,5,"Powers, W. D.; Cohen, S. I.; Greene, N. D. Physical Properties of Molten Reactor Fuels and Coolants. Nucl. Sci. Eng. 1963, 17 (2), 200-211. https://doi.org/10.13182/NSE63-5.",8.11E-02,3.33E+04,----,----,----,873-1073,10,"Cohen, S. I.; Jones, T. N. VISCOSITY MEASUREMENTS ON MOLTEN FLUORIDE MIXTURES ORNL-2278; Oak Ridge National Lab., Tenn.: Oak Ridge, TN (United States), 1957. https://doi.org/10.2172/4803933.",----,----,----,----,----,92.78,----,----,----,25,"Powers, W. D.; Cohen, S. I.; Greene, N. D. Physical Properties of Molten Reactor Fuels and Coolants. Nucl. Sci. Eng. 1963, 17 (2), 200-211. https://doi.org/10.13182/NSE63-5.",----,----,--------,----,----
BeF2-LiF,32.471,0.31-0.69,783,5*,"Benes, O.; Konings, R.J.M. Thermodynamic evaluation of the (LiF + NaF + BeF2 + PuF3) system: An actinide burner fuel. J. Chem. Thermodyn. 2009, 41 (10), 1086-1095.",----,----,----,----,----,----,----,----,1.18E-01,3.01E+04,----,----,----,873-1073,10,"Cohen, S. I.; Jones, T. N. VISCOSITY MEASUREMENTS ON MOLTEN FLUORIDE MIXTURES ORNL-2278; Oak Ridge National Lab., Tenn.: Oak Ridge, TN (United States), 1957. https://doi.org/10.2172/4803933.",----,----,----,----,----,----,----,----,----,----,----,----,----,--------,----,----
BeF2-LiF,33.1031,0.34-0.66,733,5*,"Benes, O.; Konings, R.J.M. Thermodynamic evaluation of the (LiF + NaF + BeF2 + PuF3) system: An actinide burner fuel. J. Chem. Thermodyn. 2009, 41 (10), 1086-1095.",1673,----,"Jerden, J. Molten Salt Thermophysical Properties Database Development: 2019 Update; Argonne, IL (United States), 2019. https://doi.org/10.2172/1559846.",2.41E+00,4.88E-04,787.7-1093.5,1,"Cantor, S. Density and Viscosity of Several Molten Fluoride Mixtures; Oak Ridge, TN (United States), 1973. https://doi.org/10.2172/4419855.",1.16E-01,3.12E+04,----,----,----,873-1073,15,"Cantor, S.; Cooke, J. W.; Dworkin, A. S.; Robbins, G. D.; Thoma, R. E.; Watson, G. M. PHYSICAL PROPERTIES OF MOLTEN-SALT REACTOR FUEL, COOLANT, AND FLUSH SALTS - ORNL - TM - 2316; Cantor, S., Ed.; Oak Ridge, TN (United States), 1968. https://doi.org/10.2172/4492893.",1.10E+00,0.00E+00,773-1173,25,"Rosenthal, M. W.; Briggs, R. B.; Kasten, P. R. MOLTEN-SALT REACTOR PROGRAM SEMIANNUAL PROGRESS REPORT FOR PERIOD ENDING AUGUST 31, 1968. ORNL-4344; IX: Oak Ridge, TN (United States), 1969. https://doi.org/10.2172/4805939.",79.90,----,----,----,10,"Rosenthal, M. W.; Briggs, R. B.; Kasten, P. R. MOLTEN-SALT REACTOR PROGRAM SEMIANNUAL PROGRESS REPORT FOR PERIOD ENDING AUGUST 31, 1968. ORNL-4344; IX: Oak Ridge, TN (United States), 1969. https://doi.org/10.2172/4805939.",----,----,--------,----,----
BeF2-LiF,33.5245,0.36-0.64,730,5*,"Benes, O.; Konings, R.J.M. Thermodynamic evaluation of the (LiF + NaF + BeF2 + PuF3) system: An actinide burner fuel. J. Chem. Thermodyn. 2009, 41 (10), 1086-1095.",----,----,----,----,----,----,----,----,5.94E-02,3.83E+04,----,----,----,740-860,15,"Cantor, S.; Ward, W. T.; Moynihan, C. T. Viscosity and Density in Molten BeF2 -LiF Solutions. J. Chem. Phys. 1969, 50 (7), 2874-2879. https://doi.org/10.1063/1.1671478.",----,----,----,----,----,----,----,----,----,----,----,----,----,--------,----,----
BeF2-LiF,34.3672,0.4-0.6,715,5*,"Benes, O.; Konings, R.J.M. Thermodynamic evaluation of the (LiF + NaF + BeF2 + PuF3) system: An actinide burner fuel. J. Chem. Thermodyn. 2009, 41 (10), 1086-1095.",----,----,----,----,----,----,----,----,----,----,----,----,----,----,----,----,----,----,----,----,----,----,----,----,----,----,----,----,----,--------,----,----
BeF2-LiF,35.4207,0.45-0.55,686,5*,"Benes, O.; Konings, R.J.M. Thermodynamic evaluation of the (LiF + NaF + BeF2 + PuF3) system: An actinide burner fuel. J. Chem. Thermodyn. 2009, 41 (10), 1086-1095.",----,----,----,----,----,----,----,----,2.07E-02,4.96E+04,----,----,----,700-820,15,"Cantor, S.; Ward, W. T.; Moynihan, C. T. Viscosity and Density in Molten BeF2 -LiF Solutions. J. Chem. Phys. 1969, 50 (7), 2874-2879. https://doi.org/10.1063/1.1671478.",----,----,----,----,----,----,----,----,----,----,----,----,----,--------,----,----
BeF2-LiF,36.4742,0.5-0.5,654,5*,"Benes, O.; Konings, R.J.M. Thermodynamic evaluation of the (LiF + NaF + BeF2 + PuF3) system: An actinide burner fuel. J. Chem. Thermodyn. 2009, 41 (10), 1086-1095.",----,----,----,2.35E+00,4.24E-04,800-1080,3,"Cantor, S.; Ward, W. T.; Moynihan, C. T. Viscosity and Density in Molten BeF2 -LiF Solutions. J. Chem. Phys. 1969, 50 (7), 2874-2879. https://doi.org/10.1063/1.1671478.",8.45E-03,5.87E+04,----,----,----,660-840,15,"Cantor, S.; Ward, W. T.; Moynihan, C. T. Viscosity and Density in Molten BeF2 -LiF Solutions. J. Chem. Phys. 1969, 50 (7), 2874-2879. https://doi.org/10.1063/1.1671478.",----,----,----,----,----,----,----,----,----,----,----,297.80,0.12,1898.0,3,"K. Yajima, H. Moriyama, J. Oishi, Y. Tominaga, ""Surface Tension of Lithium Fluoride and Beryllium Fluoride Binary Melt"", The Journal of Physical Chemistry, vol. 86, no. 21, pp. 4193-4196 (1982)"
BeF2-LiF,37.5277,0.55-0.45,661,5*,"Benes, O.; Konings, R.J.M. Thermodynamic evaluation of the (LiF + NaF + BeF2 + PuF3) system: An actinide burner fuel. J. Chem. Thermodyn. 2009, 41 (10), 1086-1095.",----,----,----,----,----,----,----,----,6.27E-03,6.47E+04,----,----,----,680-840,15,"Cantor, S.; Ward, W. T.; Moynihan, C. T. Viscosity and Density in Molten BeF2 -LiF Solutions. J. Chem. Phys. 1969, 50 (7), 2874-2879. https://doi.org/10.1063/1.1671478.",----,----,----,----,----,----,----,----,----,----,----,----,----,--------,----,----
BeF2-LiF,38.5812,0.6-0.4,714,5*,"Benes, O.; Konings, R.J.M. Thermodynamic evaluation of the (LiF + NaF + BeF2 + PuF3) system: An actinide burner fuel. J. Chem. Thermodyn. 2009, 41 (10), 1086-1095.",----,----,----,----,----,----,----,----,4.21E-03,7.25E+04,----,----,----,720-840,15,"Cantor, S.; Ward, W. T.; Moynihan, C. T. Viscosity and Density in Molten BeF2 -LiF Solutions. J. Chem. Phys. 1969, 50 (7), 2874-2879. https://doi.org/10.1063/1.1671478.",----,----,----,----,----,----,----,----,----,----,----,----,----,--------,----,----
BeF2-LiF,39.6346,0.65-0.35,750,5*,"Benes, O.; Konings, R.J.M. Thermodynamic evaluation of the (LiF + NaF + BeF2 + PuF3) system: An actinide burner fuel. J. Chem. Thermodyn. 2009, 41 (10), 1086-1095.",----,----,----,----,----,----,----,----,3.11E-03,8.04E+04,----,----,----,740-980,15,"Cantor, S.; Ward, W. T.; Moynihan, C. T. Viscosity and Density in Molten BeF2 -LiF Solutions. J. Chem. Phys. 1969, 50 (7), 2874-2879. https://doi.org/10.1063/1.1671478.",----,----,----,----,----,----,----,----,----,----,----,----,----,--------,----,----
BeF2-LiF,40.6881,0.7-0.3,771,5*,"Benes, O.; Konings, R.J.M. Thermodynamic evaluation of the (LiF + NaF + BeF2 + PuF3) system: An actinide burner fuel. J. Chem. Thermodyn. 2009, 41 (10), 1086-1095.",----,----,----,----,----,----,----,----,2.02E-03,8.99E+04,----,----,----,760-940,15,"Cantor, S.; Ward, W. T.; Moynihan, C. T. Viscosity and Density in Molten BeF2 -LiF Solutions. J. Chem. Phys. 1969, 50 (7), 2874-2879. https://doi.org/10.1063/1.1671478.",----,----,----,----,----,----,----,----,----,----,----,----,----,--------,----,----
BeF2-LiF,41.7416,0.75-0.25,778,5*,"Benes, O.; Konings, R.J.M. Thermodynamic evaluation of the (LiF + NaF + BeF2 + PuF3) system: An actinide burner fuel. J. Chem. Thermodyn. 2009, 41 (10), 1086-1095.",----,----,----,2.16E+00,2.39E-04,860-1130,3,"Cantor, S.; Ward, W. T.; Moynihan, C. T. Viscosity and Density in Molten BeF2 -LiF Solutions. J. Chem. Phys. 1969, 50 (7), 2874-2879. https://doi.org/10.1063/1.1671478.",9.20E-04,1.03E+05,----,----,----,780-960,15,"Cantor, S.; Ward, W. T.; Moynihan, C. T. Viscosity and Density in Molten BeF2 -LiF Solutions. J. Chem. Phys. 1969, 50 (7), 2874-2879. https://doi.org/10.1063/1.1671478.",----,----,----,----,----,----,----,----,----,----,----,----,----,--------,----,----
BeF2-LiF,42.7951,0.8-0.2,778,15,"Benes, O.; Konings, R.J.M. Thermodynamic evaluation of the (LiF + NaF + BeF2 + PuF3) system: An actinide burner fuel. J. Chem. Thermodyn. 2009, 41 (10), 1086-1095.",----,----,----,----,----,----,----,----,5.98E-04,1.15E+05,----,----,----,840-980,15,"Cantor, S.; Ward, W. T.; Moynihan, C. T. Viscosity and Density in Molten BeF2 -LiF Solutions. J. Chem. Phys. 1969, 50 (7), 2874-2879. https://doi.org/10.1063/1.1671478.",----,----,----,----,----,----,----,----,----,----,----,----,----,--------,----,----
BeF2-LiF,43.8486,0.85-0.15,772,15,"Benes, O.; Konings, R.J.M. Thermodynamic evaluation of the (LiF + NaF + BeF2 + PuF3) system: An actinide burner fuel. J. Chem. Thermodyn. 2009, 41 (10), 1086-1095.",----,----,----,----,----,----,----,----,4.57E-04,1.25E+05,----,----,----,820-1000,15,"Cantor, S.; Ward, W. T.; Moynihan, C. T. Viscosity and Density in Molten BeF2 -LiF Solutions. J. Chem. Phys. 1969, 50 (7), 2874-2879. https://doi.org/10.1063/1.1671478.",----,----,----,----,----,----,----,----,----,----,----,----,----,--------,----,----
BeF2-LiF,44.6913,0.89-0.11,768,15,"Benes, O.; Konings, R.J.M. Thermodynamic evaluation of the (LiF + NaF + BeF2 + PuF3) system: An actinide burner fuel. J. Chem. Thermodyn. 2009, 41 (10), 1086-1095.",----,----,----,2.08E+00,1.48E-04,1020-1130,3,"Cantor, S.; Ward, W. T.; Moynihan, C. T. Viscosity and Density in Molten BeF2 -LiF Solutions. J. Chem. Phys. 1969, 50 (7), 2874-2879. https://doi.org/10.1063/1.1671478.",----,----,----,----,----,----,----,----,----,----,----,----,----,----,----,----,----,----,----,----,----,--------,----,----
BeF2-LiF,44.902,0.9-0.1,768,15,"Benes, O.; Konings, R.J.M. Thermodynamic evaluation of the (LiF + NaF + BeF2 + PuF3) system: An actinide burner fuel. J. Chem. Thermodyn. 2009, 41 (10), 1086-1095.",----,----,----,----,----,----,----,----,1.71E-04,1.44E+05,----,----,----,880-1120,15,"Cantor, S.; Ward, W. T.; Moynihan, C. T. Viscosity and Density in Molten BeF2 -LiF Solutions. J. Chem. Phys. 1969, 50 (7), 2874-2879. https://doi.org/10.1063/1.1671478.",----,----,----,----,----,----,----,----,----,----,----,----,----,--------,----,----
BeF2-LiF,45.1127,0.91-0.09,769,15,"Benes, O.; Konings, R.J.M. Thermodynamic evaluation of the (LiF + NaF + BeF2 + PuF3) system: An actinide burner fuel. J. Chem. Thermodyn. 2009, 41 (10), 1086-1095.",----,----,----,----,----,----,----,----,1.99E-04,1.46E+05,----,----,----,820-1100,15,"Cantor, S.; Ward, W. T.; Moynihan, C. T. Viscosity and Density in Molten BeF2 -LiF Solutions. J. Chem. Phys. 1969, 50 (7), 2874-2879. https://doi.org/10.1063/1.1671478.",----,----,----,----,----,----,----,----,----,----,----,----,----,--------,----,----
BeF2-LiF,45.5341,0.93-0.07,774,15,"Benes, O.; Konings, R.J.M. Thermodynamic evaluation of the (LiF + NaF + BeF2 + PuF3) system: An actinide burner fuel. J. Chem. Thermodyn. 2009, 41 (10), 1086-1095.",----,----,----,----,----,----,----,----,1.05E-04,1.57E+05,----,----,----,860-1100,15,"Cantor, S.; Ward, W. T.; Moynihan, C. T. Viscosity and Density in Molten BeF2 -LiF Solutions. J. Chem. Phys. 1969, 50 (7), 2874-2879. https://doi.org/10.1063/1.1671478.",----,----,----,----,----,----,----,----,----,----,----,----,----,--------,----,----
BeF2-LiF,45.9555,0.95-0.05,782,15,"Benes, O.; Konings, R.J.M. Thermodynamic evaluation of the (LiF + NaF + BeF2 + PuF3) system: An actinide burner fuel. J. Chem. Thermodyn. 2009, 41 (10), 1086-1095.",----,----,----,----,----,----,----,----,7.69E-05,1.65E+05,----,----,----,840-1100,15,"Cantor, S.; Ward, W. T.; Moynihan, C. T. Viscosity and Density in Molten BeF2 -LiF Solutions. J. Chem. Phys. 1969, 50 (7), 2874-2879. https://doi.org/10.1063/1.1671478.",----,----,----,----,----,----,----,----,----,----,----,----,----,--------,----,----
BeF2-LiF,46.1662,0.96-0.04,788,15,"Benes, O.; Konings, R.J.M. Thermodynamic evaluation of the (LiF + NaF + BeF2 + PuF3) system: An actinide burner fuel. J. Chem. Thermodyn. 2009, 41 (10), 1086-1095.",----,----,----,----,----,----,----,----,6.05E-05,1.71E+05,----,----,----,880-1080,15,"Cantor, S.; Ward, W. T.; Moynihan, C. T. Viscosity and Density in Molten BeF2 -LiF Solutions. J. Chem. Phys. 1969, 50 (7), 2874-2879. https://doi.org/10.1063/1.1671478.",----,----,----,----,----,----,----,----,----,----,----,----,----,--------,----,----
BeF2-LiF,46.3769,0.97-0.03,796,15,"Benes, O.; Konings, R.J.M. Thermodynamic evaluation of the (LiF + NaF + BeF2 + PuF3) system: An actinide burner fuel. J. Chem. Thermodyn. 2009, 41 (10), 1086-1095.",----,----,----,----,----,----,----,----,2.31E-05,1.84E+05,----,----,----,880-1180,15,"Cantor, S.; Ward, W. T.; Moynihan, C. T. Viscosity and Density in Molten BeF2 -LiF Solutions. J. Chem. Phys. 1969, 50 (7), 2874-2879. https://doi.org/10.1063/1.1671478.",----,----,----,----,----,----,----,----,----,----,----,----,----,--------,----,----
BeF2-LiF,46.5876,0.98-0.02,804,15,"Benes, O.; Konings, R.J.M. Thermodynamic evaluation of the (LiF + NaF + BeF2 + PuF3) system: An actinide burner fuel. J. Chem. Thermodyn. 2009, 41 (10), 1086-1095.",----,----,----,----,----,----,----,----,6.62E-06,1.98E+05,----,----,----,900-1240,15,"Cantor, S.; Ward, W. T.; Moynihan, C. T. Viscosity and Density in Molten BeF2 -LiF Solutions. J. Chem. Phys. 1969, 50 (7), 2874-2879. https://doi.org/10.1063/1.1671478.",----,----,----,----,----,----,----,----,----,----,----,----,----,--------,----,----
BeF2-LiF,46.7983,0.99-0.01,814,15,"Benes, O.; Konings, R.J.M. Thermodynamic evaluation of the (LiF + NaF + BeF2 + PuF3) system: An actinide burner fuel. J. Chem. Thermodyn. 2009, 41 (10), 1086-1095.",----,----,----,----,----,----,----,----,1.53E-06,2.17E+05,----,----,----,980-1240,15,"Cantor, S.; Ward, W. T.; Moynihan, C. T. Viscosity and Density in Molten BeF2 -LiF Solutions. J. Chem. Phys. 1969, 50 (7), 2874-2879. https://doi.org/10.1063/1.1671478.",----,----,----,----,----,----,----,----,----,----,----,----,----,--------,----,----
BeF2-LiF,----,0.15-0.85,1038,20,MSTDB-TC,----,----,----,----,----,----,----,----,----,----,----,----,----,----,----,----,----,----,----,----,----,----,----,----,----,----,----,340.80,0.12,2273.0,3,"K. Yajima, H. Moriyama, J. Oishi, Y. Tominaga, ""Surface Tension of Lithium Fluoride and Beryllium Fluoride Binary Melt"", The Journal of Physical Chemistry, vol. 86, no. 21, pp. 4193-4196 (1982)"
BeF2-LiF,----,0.25-0.75,916,20,MSTDB-TC,----,----,----,----,----,----,----,----,----,----,----,----,----,----,----,----,----,----,----,----,----,----,----,----,----,----,----,328.50,0.13,2113.0,3,"K. Yajima, H. Moriyama, J. Oishi, Y. Tominaga, ""Surface Tension of Lithium Fluoride and Beryllium Fluoride Binary Melt"", The Journal of Physical Chemistry, vol. 86, no. 21, pp. 4193-4196 (1982)"
BeF2-LiF,----,0.33-0.67,733,20,MSTDB-TC,----,----,----,----,----,----,----,----,----,----,----,----,----,----,----,----,----,----,----,----,----,----,----,----,----,----,----,323.50,0.13,2034.0,3,"K. Yajima, H. Moriyama, J. Oishi, Y. Tominaga, ""Surface Tension of Lithium Fluoride and Beryllium Fluoride Binary Melt"", The Journal of Physical Chemistry, vol. 86, no. 21, pp. 4193-4196 (1982)"
BeF2-LiF,----,0.67-0.33,758,20,MSTDB-TC,----,----,----,----,----,----,----,----,----,----,----,----,----,----,----,----,----,----,----,----,----,----,----,----,----,----,----,295.80,0.12,1846.0,3,"K. Yajima, H. Moriyama, J. Oishi, Y. Tominaga, ""Surface Tension of Lithium Fluoride and Beryllium Fluoride Binary Melt"", The Journal of Physical Chemistry, vol. 86, no. 21, pp. 4193-4196 (1982)"
BeF2-LiF-NaF,36.9637,0.15-0.36-0.49,870,5*,"Cohen, S. I.; Jones, T. N. VISCOSITY MEASUREMENTS ON MOLTEN FLUORIDE MIXTURES ORNL-2278; Oak Ridge National Lab., Tenn.: Oak Ridge, TN (United States), 1957. https://doi.org/10.2172/4803933.",----,----,----,2.48E+00,3.90E-04,870-1273,5,"Powers, W. D.; Cohen, S. I.; Greene, N. D. Physical Properties of Molten Reactor Fuels and Coolants. Nucl. Sci. Eng. 1963, 17 (2), 200-211. https://doi.org/10.13182/NSE63-5.",1.73E-01,2.53E+04,----,----,----,873-1073,10,"Cohen, S. I.; Jones, T. N. VISCOSITY MEASUREMENTS ON MOLTEN FLUORIDE MIXTURES ORNL-2278; Oak Ridge National Lab., Tenn.: Oak Ridge, TN (United States), 1957. https://doi.org/10.2172/4803933.",----,----,----,----,----,----,----,----,----,----,----,----,----,--------,----,----
BeF2-LiF-NaF,39.2913,0.23-0.24-0.53,808,5*,"Cohen, S. I.; Jones, T. N. VISCOSITY MEASUREMENTS ON MOLTEN FLUORIDE MIXTURES ORNL-2278; Oak Ridge National Lab., Tenn.: Oak Ridge, TN (United States), 1957. https://doi.org/10.2172/4803933.",----,----,----,2.45E+00,3.90E-04,808-1273,5,"Powers, W. D.; Cohen, S. I.; Greene, N. D. Physical Properties of Molten Reactor Fuels and Coolants. Nucl. Sci. Eng. 1963, 17 (2), 200-211. https://doi.org/10.13182/NSE63-5.",1.57E-01,2.63E+04,----,----,----,873-1073,10,"Cohen, S. I.; Jones, T. N. VISCOSITY MEASUREMENTS ON MOLTEN FLUORIDE MIXTURES ORNL-2278; Oak Ridge National Lab., Tenn.: Oak Ridge, TN (United States), 1957. https://doi.org/10.2172/4803933.",----,----,----,----,----,99.79,----,----,----,25,"Powers, W. D.; Cohen, S. I.; Greene, N. D. Physical Properties of Molten Reactor Fuels and Coolants. Nucl. Sci. Eng. 1963, 17 (2), 200-211. https://doi.org/10.13182/NSE63-5.",----,----,--------,----,----
