Repository: jakenumbers/Molten-Salt-TP-Suite-Codes-Development

# Integrated Structural Coherence Model (SCM) and Machine-Learning Interatomic Potential (MLIP)

This repository contains the Python scripts and SLURM batch files required to run the Integrated Structural Coherence Model (ISM) pipeline through an HPC Cluster. 

This pipeline is a highly automated computational framework designed to extract macroscopic thermodynamics, structural geometry, and microscale vibrational/spectral dynamics of molten salts directly from a universal Machine Learning Interatomic Potential (MLIP).

This pipeline originates from:

File: MD_Simulations/Molten_Salt_Thermophysical_Properties.csv (part 2 of 13)
formula,molecularWeight,comp,melt,melt_unc,melt_ref,boil,boil_unc,boil_ref,rho_a,rho_b,rho_range,rho_unc,rho_ref,mu_a,mu_b,mu_a2,mu_b2,mu_c,mu_range,mu_unc,mu_ref,k_a,k_b,k_range,k_unc,k_ref,cp_a,cp_b,cp_c,cp_d,cp_unc,cp_ref,sigma_a,sigma_b,sigma_range,sigma_unc,sigma_ref
BeF2-LiF-NaF,40.8262,0.28-0.16-0.56,751,5*,"Cohen, S. I.; Jones, T. N. VISCOSITY MEASUREMENTS ON MOLTEN FLUORIDE MIXTURES ORNL-2278; Oak Ridge National Lab., Tenn.: Oak Ridge, TN (United States), 1957. https://doi.org/10.2172/4803933.",----,----,----,2.33E+00,4.10E-04,751-1273,5,"Powers, W. D.; Cohen, S. I.; Greene, N. D. Physical Properties of Molten Reactor Fuels and Coolants. Nucl. Sci. Eng. 1963, 17 (2), 200-211. https://doi.org/10.13182/NSE63-5.",1.11E-01,2.90E+04,----,----,----,873-1073,10,"Cohen, S. I.; Jones, T. N. VISCOSITY MEASUREMENTS ON MOLTEN FLUORIDE MIXTURES ORNL-2278; Oak Ridge National Lab., Tenn.: Oak Ridge, TN (United States), 1957. https://doi.org/10.2172/4803933.",----,----,----,----,----,90.47,----,----,----,25,"Powers, W. D.; Cohen, S. I.; Greene, N. D. Physical Properties of Molten Reactor Fuels and Coolants. Nucl. Sci. Eng. 1963, 17 (2), 200-211. https://doi.org/10.13182/NSE63-5.",----,----,--------,----,----
BeF2-LiF-NaF,42.2406,0.29-0.075-0.635,810,20,MSTDB-TC,----,----,----,----,----,----,----,----,----,----,----,----,----,----,----,----,----,----,----,----,----,90.05,----,----,----,25,"Powers, W. D.; Cohen, S. I.; Greene, N. D. Physical Properties of Molten Reactor Fuels and Coolants. Nucl. Sci. Eng. 1963, 17 (2), 200-211. https://doi.org/10.13182/NSE63-5.",----,----,--------,----,----
BeF2-LiF-NaF,42.7422,0.31-0.05-0.64,828,5*,"Cohen, S. I.; Jones, T. N. VISCOSITY MEASUREMENTS ON MOLTEN FLUORIDE MIXTURES ORNL-2278; Oak Ridge National Lab., Tenn.: Oak Ridge, TN (United States), 1957. https://doi.org/10.2172/4803933.",----,----,----,2.53E+00,5.00E-04,828-1273,5,"Powers, W. D.; Cohen, S. I.; Greene, N. D. Physical Properties of Molten Reactor Fuels and Coolants. Nucl. Sci. Eng. 1963, 17 (2), 200-211. https://doi.org/10.13182/NSE63-5.",1.38E-01,2.86E+04,----,----,----,873-1073,10,"Cohen, S. I.; Jones, T. N. VISCOSITY MEASUREMENTS ON MOLTEN FLUORIDE MIXTURES ORNL-2278; Oak Ridge National Lab., Tenn.: Oak Ridge, TN (United States), 1957. https://doi.org/10.2172/4803933.",----,----,----,----,----,91.33,----,----,----,25,"Powers, W. D.; Cohen, S. I.; Greene, N. D. Physical Properties of Molten Reactor Fuels and Coolants. Nucl. Sci. Eng. 1963, 17 (2), 200-211. https://doi.org/10.13182/NSE63-5.",----,----,--------,----,----
BeF2-LiF-NaF,38.921,0.38-0.31-0.31,588,5*,"Williams, D. F. Assessment of Candidate Molten Salt Coolants for the Advanced High Temperature Reactor (AHTR); United States. Department of Energy: Oak Ridge, TN, 2006a. https://doi.org/10.2172/885975.",----,----,----,2.38E+00,4.75E-04,----,----,"Shishido, H.; Yusa, N.; Hashizume, H.; Ishii, Y.; Ohtori, N. Thermal Design Investigation for a Flinabe Blanket System. Fusion Sci. Technol. 2017, 72 (3), 1-7. https://doi.org/10.1080/15361055.2017.1330623.",----,----,----,----,----,----,----,----,----,----,----,----,----,----,----,----,----,----,----,----,----,--------,----,----
BeF2-LiF-NaF,38.279,0.38-0.35-0.27,636,20,MSTDB-TC,----,----,----,----,----,----,----,----,----,----,----,----,----,----,----,----,----,----,----,----,----,94.55,----,----,----,25,"Powers, W. D.; Cohen, S. I.; Greene, N. D. Physical Properties of Molten Reactor Fuels and Coolants. Nucl. Sci. Eng. 1963, 17 (2), 200-211. https://doi.org/10.13182/NSE63-5.",----,----,--------,----,----
BeF2-LiF-NaF-UF4,47.7831,0.2-0.21-0.56-0.03,778,5*,"Cohen, S. I.; Jones, T. N. VISCOSITY MEASUREMENTS ON MOLTEN FLUORIDE MIXTURES ORNL-2278; Oak Ridge National Lab., Tenn.: Oak Ridge, TN (United States), 1957. https://doi.org/10.2172/4803933.",----,----,----,2.85E+00,4.80E-04,778-1273,5,"Powers, W. D.; Cohen, S. I.; Greene, N. D. Physical Properties of Molten Reactor Fuels and Coolants. Nucl. Sci. Eng. 1963, 17 (2), 200-211. https://doi.org/10.13182/NSE63-5.",7.37E-02,3.34E+04,----,----,----,873-1073,10,"Cohen, S. I.; Jones, T. N. VISCOSITY MEASUREMENTS ON MOLTEN FLUORIDE MIXTURES ORNL-2278; Oak Ridge National Lab., Tenn.: Oak Ridge, TN (United States), 1957. https://doi.org/10.2172/4803933.",----,----,----,----,----,90.00,----,----,----,25,"Powers, W. D.; Cohen, S. I.; Greene, N. D. Physical Properties of Molten Reactor Fuels and Coolants. Nucl. Sci. Eng. 1963, 17 (2), 200-211. https://doi.org/10.13182/NSE63-5.",----,----,--------,----,----
BeF2-LiF-ThF4,71.4962,0.1499-0.6998-0.1503,715,----,MSTDB-TC,----,----,----,4.44E+00,9.53E-04,816.6-1022.7,1,"Cantor, S. Density and Viscosity of Several Molten Fluoride Mixtures; Oak Ridge, TN (United States), 1973. https://doi.org/10.2172/4419855.",----,----,----,----,----,----,----,----,----,----,----,----,----,----,----,----,----,----,----,----,----,--------,----,----
BeF2-LiF-ThF4,61.97,0.157-0.727-0.116,757,----,MSTDB-TC,----,----,----,----,----,----,----,----,1.09E-01,3.40E+04,----,----,----,826-946,15,"Cantor, S. Density and Viscosity of Several Molten Fluoride Mixtures; Oak Ridge, TN (United States), 1973. https://doi.org/10.2172/4419855.",----,----,----,----,----,----,----,----,----,----,----,----,----,--------,----,----
BeF2-LiF-ThF4,63.5182,0.1796-0.7006-0.1198,703,----,MSTDB-TC,----,----,----,4.04E+00,8.06E-04,806.4-1014.4,1,"Cantor, S. Density and Viscosity of Several Molten Fluoride Mixtures; Oak Ridge, TN (United States), 1973. https://doi.org/10.2172/4419855.",----,----,----,----,----,----,----,----,----,----,----,----,----,----,----,----,----,----,----,----,----,--------,----,----
BeF2-LiF-ThF4,47.9246,0.2388-0.7011-0.0601,707,----,MSTDB-TC,----,----,----,3.30E+00,6.71E-04,828.3-980.6,1,"Cantor, S. Density and Viscosity of Several Molten Fluoride Mixtures; Oak Ridge, TN (United States), 1973. https://doi.org/10.2172/4419855.",6.60E-02,3.64E+04,----,----,----,799-926,15,"Cantor, S. Density and Viscosity of Several Molten Fluoride Mixtures; Oak Ridge, TN (United States), 1973. https://doi.org/10.2172/4419855.",----,----,----,----,----,----,----,----,----,----,----,----,----,--------,----,----
BeF2-LiF-ThF4,----,0.1-0.81-0.09,954,20,MSTDB-TC,----,----,----,----,----,----,----,----,----,----,----,----,----,----,----,----,----,----,----,----,----,----,----,----,----,----,----,333.00,0.11,2140.0,10,"A.A. Klimenkov, N.N. Kurbatov, S.P. Raspopin, Yu.F. Chervinskii, ""Surface Tension of Molten Mixtures of Fluorides of Lithium, Beryllium, and Thorium"" Soviet Atomic Energy, vol. 57, no. 6, pp. 853-854 (1984)"
BeF2-LiF-ThF4,----,0.2-0.72-0.08,752,20,MSTDB-TC,----,----,----,----,----,----,----,----,----,----,----,----,----,----,----,----,----,----,----,----,----,----,----,----,----,----,----,322.00,0.11,2040.0,10,"A.A. Klimenkov, N.N. Kurbatov, S.P. Raspopin, Yu.F. Chervinskii, ""Surface Tension of Molten Mixtures of Fluorides of Lithium, Beryllium, and Thorium"" Soviet Atomic Energy, vol. 57, no. 6, pp. 853-854 (1984)"
BeF2-LiF-ThF4,----,0.3-0.63-0.07,706,20,MSTDB-TC,----,----,----,----,----,----,----,----,----,----,----,----,----,----,----,----,----,----,----,----,----,----,----,----,----,----,----,322.50,0.12,2040.0,10,"A.A. Klimenkov, N.N. Kurbatov, S.P. Raspopin, Yu.F. Chervinskii, ""Surface Tension of Molten Mixtures of Fluorides of Lithium, Beryllium, and Thorium"" Soviet Atomic Energy, vol. 57, no. 6, pp. 853-854 (1984)"
BeF2-LiF-ThF4,----,0.4-0.54-0.06,682,20,MSTDB-TC,----,----,----,----,----,----,----,----,----,----,----,----,----,----,----,----,----,----,----,----,----,----,----,----,----,----,----,313.00,0.13,2040.0,10,"A.A. Klimenkov, N.N. Kurbatov, S.P. Raspopin, Yu.F. Chervinskii, ""Surface Tension of Molten Mixtures of Fluorides of Lithium, Beryllium, and Thorium"" Soviet Atomic Energy, vol. 57, no. 6, pp. 853-854 (1984)"
BeF2-LiF-ThF4,----,0.5-0.45-0.05,633,20,MSTDB-TC,----,----,----,----,----,----,----,----,----,----,----,----,----,----,----,----,----,----,----,----,----,----,----,----,----,----,----,283.40,0.11,1990.0,10,"A.A. Klimenkov, N.N. Kurbatov, S.P. Raspopin, Yu.F. Chervinskii, ""Surface Tension of Molten Mixtures of Fluorides of Lithium, Beryllium, and Thorium"" Soviet Atomic Energy, vol. 57, no. 6, pp. 853-854 (1984)"
BeF2-LiF-ThF4,----,0.6-0.36-0.04,720,20,MSTDB-TC,----,----,----,----,----,----,----,----,----,----,----,----,----,----,----,----,----,----,----,----,----,----,----,----,----,----,----,312.70,0.14,1990.0,10,"A.A. Klimenkov, N.N. Kurbatov, S.P. Raspopin, Yu.F. Chervinskii, ""Surface Tension of Molten Mixtures of Fluorides of Lithium, Beryllium, and Thorium"" Soviet Atomic Energy, vol. 57, no. 6, pp. 853-854 (1984)"
BeF2-LiF-ThF4,----,0.7-0.27-0.03,765,20,MSTDB-TC,----,----,----,----,----,----,----,----,----,----,----,----,----,----,----,----,----,----,----,----,----,----,----,----,----,----,----,340.90,0.16,1990.0,10,"A.A. Klimenkov, N.N. Kurbatov, S.P. Raspopin, Yu.F. Chervinskii, ""Surface Tension of Molten Mixtures of Fluorides of Lithium, Beryllium, and Thorium"" Soviet Atomic Energy, vol. 57, no. 6, pp. 853-854 (1984)"
BeF2-LiF-ThF4,----,0.1-0.72-0.18,763,20,MSTDB-TC,----,----,----,----,----,----,----,----,----,----,----,----,----,----,----,----,----,----,----,----,----,----,----,----,----,----,----,358.00,0.13,2140.0,10,"A.A. Klimenkov, N.N. Kurbatov, S.P. Raspopin, Yu.F. Chervinskii, ""Surface Tension of Molten Mixtures of Fluorides of Lithium, Beryllium, and Thorium"" Soviet Atomic Energy, vol. 57, no. 6, pp. 853-854 (1984)"
BeF2-LiF-ThF4,----,0.2-0.64-0.16,716,20,MSTDB-TC,----,----,----,----,----,----,----,----,----,----,----,----,----,----,----,----,----,----,----,----,----,----,----,----,----,----,----,352.00,0.13,2140.0,10,"A.A. Klimenkov, N.N. Kurbatov, S.P. Raspopin, Yu.F. Chervinskii, ""Surface Tension of Molten Mixtures of Fluorides of Lithium, Beryllium, and Thorium"" Soviet Atomic Energy, vol. 57, no. 6, pp. 853-854 (1984)"
BeF2-LiF-ThF4,----,0.3-0.56-0.14,732,20,MSTDB-TC,----,----,----,----,----,----,----,----,----,----,----,----,----,----,----,----,----,----,----,----,----,----,----,----,----,----,----,353.70,0.15,2140.0,10,"A.A. Klimenkov, N.N. Kurbatov, S.P. Raspopin, Yu.F. Chervinskii, ""Surface Tension of Molten Mixtures of Fluorides of Lithium, Beryllium, and Thorium"" Soviet Atomic Energy, vol. 57, no. 6, pp. 853-854 (1984)"
BeF2-LiF-ThF4,----,0.4-0.48-0.12,653,20,MSTDB-TC,----,----,----,----,----,----,----,----,----,----,----,----,----,----,----,----,----,----,----,----,----,----,----,----,----,----,----,364.90,0.17,2090.0,10,"A.A. Klimenkov, N.N. Kurbatov, S.P. Raspopin, Yu.F. Chervinskii, ""Surface Tension of Molten Mixtures of Fluorides of Lithium, Beryllium, and Thorium"" Soviet Atomic Energy, vol. 57, no. 6, pp. 853-854 (1984)"
BeF2-LiF-ThF4,----,0.5-0.4-0.1,613,20,MSTDB-TC,----,----,----,----,----,----,----,----,----,----,----,----,----,----,----,----,----,----,----,----,----,----,----,----,----,----,----,336.10,0.15,2040.0,10,"A.A. Klimenkov, N.N. Kurbatov, S.P. Raspopin, Yu.F. Chervinskii, ""Surface Tension of Molten Mixtures of Fluorides of Lithium, Beryllium, and Thorium"" Soviet Atomic Energy, vol. 57, no. 6, pp. 853-854 (1984)"
BeF2-LiF-ThF4,----,0.6-0.32-0.08,724,20,MSTDB-TC,----,----,----,----,----,----,----,----,----,----,----,----,----,----,----,----,----,----,----,----,----,----,----,----,----,----,----,351.80,0.17,2090.0,10,"A.A. Klimenkov, N.N. Kurbatov, S.P. Raspopin, Yu.F. Chervinskii, ""Surface Tension of Molten Mixtures of Fluorides of Lithium, Beryllium, and Thorium"" Soviet Atomic Energy, vol. 57, no. 6, pp. 853-854 (1984)"
BeF2-LiF-ThF4,----,0.1-0.63-0.27,920,20,MSTDB-TC,----,----,----,----,----,----,----,----,----,----,----,----,----,----,----,----,----,----,----,----,----,----,----,----,----,----,----,390.70,0.16,2240.0,10,"A.A. Klimenkov, N.N. Kurbatov, S.P. Raspopin, Yu.F. Chervinskii, ""Surface Tension of Molten Mixtures of Fluorides of Lithium, Beryllium, and Thorium"" Soviet Atomic Energy, vol. 57, no. 6, pp. 853-854 (1984)"
BeF2-LiF-ThF4,----,0.2-0.56-0.24,916,20,MSTDB-TC,----,----,----,----,----,----,----,----,----,----,----,----,----,----,----,----,----,----,----,----,----,----,----,----,----,----,----,378.90,0.16,2190.0,10,"A.A. Klimenkov, N.N. Kurbatov, S.P. Raspopin, Yu.F. Chervinskii, ""Surface Tension of Molten Mixtures of Fluorides of Lithium, Beryllium, and Thorium"" Soviet Atomic Energy, vol. 57, no. 6, pp. 853-854 (1984)"
BeF2-LiF-ThF4,----,0.3-0.49-0.21,838,20,MSTDB-TC,----,----,----,----,----,----,----,----,----,----,----,----,----,----,----,----,----,----,----,----,----,----,----,----,----,----,----,363.80,0.15,2090.0,10,"A.A. Klimenkov, N.N. Kurbatov, S.P. Raspopin, Yu.F. Chervinskii, ""Surface Tension of Molten Mixtures of Fluorides of Lithium, Beryllium, and Thorium"" Soviet Atomic Energy, vol. 57, no. 6, pp. 853-854 (1984)"
BeF2-LiF-ThF4,----,0.4-0.42-0.18,743,20,MSTDB-TC,----,----,----,----,----,----,----,----,----,----,----,----,----,----,----,----,----,----,----,----,----,----,----,----,----,----,----,345.90,0.15,2090.0,10,"A.A. Klimenkov, N.N. Kurbatov, S.P. Raspopin, Yu.F. Chervinskii, ""Surface Tension of Molten Mixtures of Fluorides of Lithium, Beryllium, and Thorium"" Soviet Atomic Energy, vol. 57, no. 6, pp. 853-854 (1984)"
BeF2-LiF-ThF4,----,0.5-0.35-0.15,625,20,MSTDB-TC,----,----,----,----,----,----,----,----,----,----,----,----,----,----,----,----,----,----,----,----,----,----,----,----,----,----,----,326.00,0.14,2090.0,10,"A.A. Klimenkov, N.N. Kurbatov, S.P. Raspopin, Yu.F. Chervinskii, ""Surface Tension of Molten Mixtures of Fluorides of Lithium, Beryllium, and Thorium"" Soviet Atomic Energy, vol. 57, no. 6, pp. 853-854 (1984)"
BeF2-LiF-ThF4,----,0.6-0.28-0.12,722,20,MSTDB-TC,----,----,----,----,----,----,----,----,----,----,----,----,----,----,----,----,----,----,----,----,----,----,----,----,----,----,----,338.80,0.15,2090.0,10,"A.A. Klimenkov, N.N. Kurbatov, S.P. Raspopin, Yu.F. Chervinskii, ""Surface Tension of Molten Mixtures of Fluorides of Lithium, Beryllium, and Thorium"" Soviet Atomic Energy, vol. 57, no. 6, pp. 853-854 (1984)"
BeF2-LiF-ThF4,----,0.1-0.54-0.36,1016,20,MSTDB-TC,----,----,----,----,----,----,----,----,----,----,----,----,----,----,----,----,----,----,----,----,----,----,----,----,----,----,----,383.50,0.14,2240.0,10,"A.A. Klimenkov, N.N. Kurbatov, S.P. Raspopin, Yu.F. Chervinskii, ""Surface Tension of Molten Mixtures of Fluorides of Lithium, Beryllium, and Thorium"" Soviet Atomic Energy, vol. 57, no. 6, pp. 853-854 (1984)"
BeF2-LiF-ThF4,----,0.2-0.48-0.32,1017,20,MSTDB-TC,----,----,----,----,----,----,----,----,----,----,----,----,----,----,----,----,----,----,----,----,----,----,----,----,----,----,----,362.60,0.14,2290.0,10,"A.A. Klimenkov, N.N. Kurbatov, S.P. Raspopin, Yu.F. Chervinskii, ""Surface Tension of Molten Mixtures of Fluorides of Lithium, Beryllium, and Thorium"" Soviet Atomic Energy, vol. 57, no. 6, pp. 853-854 (1984)"
BeF2-LiF-ThF4,----,0.3-0.42-0.28,983,20,MSTDB-TC,----,----,----,----,----,----,----,----,----,----,----,----,----,----,----,----,----,----,----,----,----,----,----,----,----,----,----,345.30,0.13,2290.0,10,"A.A. Klimenkov, N.N. Kurbatov, S.P. Raspopin, Yu.F. Chervinskii, ""Surface Tension of Molten Mixtures of Fluorides of Lithium, Beryllium, and Thorium"" Soviet Atomic Energy, vol. 57, no. 6, pp. 853-854 (1984)"
BeF2-LiF-ThF4,----,0.4-0.36-0.24,900,20,MSTDB-TC,----,----,----,----,----,----,----,----,----,----,----,----,----,----,----,----,----,----,----,----,----,----,----,----,----,----,----,329.40,0.13,2290.0,10,"A.A. Klimenkov, N.N. Kurbatov, S.P. Raspopin, Yu.F. Chervinskii, ""Surface Tension of Molten Mixtures of Fluorides of Lithium, Beryllium, and Thorium"" Soviet Atomic Energy, vol. 57, no. 6, pp. 853-854 (1984)"
BeF2-LiF-ThF4,----,0.5-0.3-0.2,738,20,MSTDB-TC,----,----,----,----,----,----,----,----,----,----,----,----,----,----,----,----,----,----,----,----,----,----,----,----,----,----,----,323.60,0.13,2190.0,10,"A.A. Klimenkov, N.N. Kurbatov, S.P. Raspopin, Yu.F. Chervinskii, ""Surface Tension of Molten Mixtures of Fluorides of Lithium, Beryllium, and Thorium"" Soviet Atomic Energy, vol. 57, no. 6, pp. 853-854 (1984)"
BeF2-LiF-ThF4,----,0.6-0.24-0.16,710,20,MSTDB-TC,----,----,----,----,----,----,----,----,----,----,----,----,----,----,----,----,----,----,----,----,----,----,----,----,----,----,----,328.80,0.14,2190.0,10,"A.A. Klimenkov, N.N. Kurbatov, S.P. Raspopin, Yu.F. Chervinskii, ""Surface Tension of Molten Mixtures of Fluorides of Lithium, Beryllium, and Thorium"" Soviet Atomic Energy, vol. 57, no. 6, pp. 853-854 (1984)"
BeF2-LiF-ThF4,----,0.1-0.45-0.45,1105,20,MSTDB-TC,----,----,----,----,----,----,----,----,----,----,----,----,----,----,----,----,----,----,----,----,----,----,----,----,----,----,----,398.20,0.15,2390.0,10,"A.A. Klimenkov, N.N. Kurbatov, S.P. Raspopin, Yu.F. Chervinskii, ""Surface Tension of Molten Mixtures of Fluorides of Lithium, Beryllium, and Thorium"" Soviet Atomic Energy, vol. 57, no. 6, pp. 853-854 (1984)"
BeF2-LiF-ThF4,----,0.2-0.4-0.4,1112,20,MSTDB-TC,----,----,----,----,----,----,----,----,----,----,----,----,----,----,----,----,----,----,----,----,----,----,----,----,----,----,----,393.40,0.16,2390.0,10,"A.A. Klimenkov, N.N. Kurbatov, S.P. Raspopin, Yu.F. Chervinskii, ""Surface Tension of Molten Mixtures of Fluorides of Lithium, Beryllium, and Thorium"" Soviet Atomic Energy, vol. 57, no. 6, pp. 853-854 (1984)"
BeF2-LiF-ThF4,----,0.3-0.35-0.35,1104,20,MSTDB-TC,----,----,----,----,----,----,----,----,----,----,----,----,----,----,----,----,----,----,----,----,----,----,----,----,----,----,----,378.00,0.16,2390.0,10,"A.A. Klimenkov, N.N. Kurbatov, S.P. Raspopin, Yu.F. Chervinskii, ""Surface Tension of Molten Mixtures of Fluorides of Lithium, Beryllium, and Thorium"" Soviet Atomic Energy, vol. 57, no. 6, pp. 853-854 (1984)"
BeF2-LiF-ThF4,----,0.4-0.3-0.3,1064,20,MSTDB-TC,----,----,----,----,----,----,----,----,----,----,----,----,----,----,----,----,----,----,----,----,----,----,----,----,----,----,----,356.70,0.15,2390.0,10,"A.A. Klimenkov, N.N. Kurbatov, S.P. Raspopin, Yu.F. Chervinskii, ""Surface Tension of Molten Mixtures of Fluorides of Lithium, Beryllium, and Thorium"" Soviet Atomic Energy, vol. 57, no. 6, pp. 853-854 (1984)"
BeF2-LiF-ThF4,----,0.5-0.25-0.25,980,20,MSTDB-TC,----,----,----,----,----,----,----,----,----,----,----,----,----,----,----,----,----,----,----,----,----,----,----,----,----,----,----,339.50,0.14,2260.0,10,"A.A. Klimenkov, N.N. Kurbatov, S.P. Raspopin, Yu.F. Chervinskii, ""Surface Tension of Molten Mixtures of Fluorides of Lithium, Beryllium, and Thorium"" Soviet Atomic Energy, vol. 57, no. 6, pp. 853-854 (1984)"
BeF2-LiF-ThF4,----,0.6-0.2-0.2,850,20,MSTDB-TC,----,----,----,----,----,----,----,----,----,----,----,----,----,----,----,----,----,----,----,----,----,----,----,----,----,----,----,353.80,0.16,2240.0,10,"A.A. Klimenkov, N.N. Kurbatov, S.P. Raspopin, Yu.F. Chervinskii, ""Surface Tension of Molten Mixtures of Fluorides of Lithium, Beryllium, and Thorium"" Soviet Atomic Energy, vol. 57, no. 6, pp. 853-854 (1984)"
BeF2-LiF-ThF4,----,0.1-0.36-0.54,1177,20,MSTDB-TC,----,----,----,----,----,----,----,----,----,----,----,----,----,----,----,----,----,----,----,----,----,----,----,----,----,----,----,397.60,0.15,2440.0,10,"A.A. Klimenkov, N.N. Kurbatov, S.P. Raspopin, Yu.F. Chervinskii, ""Surface Tension of Molten Mixtures of Fluorides of Lithium, Beryllium, and Thorium"" Soviet Atomic Energy, vol. 57, no. 6, pp. 853-854 (1984)"
BeF2-LiF-ThF4,----,0.2-0.32-0.48,1183,20,MSTDB-TC,----,----,----,----,----,----,----,----,----,----,----,----,----,----,----,----,----,----,----,----,----,----,----,----,----,----,----,374.10,0.14,2440.0,10,"A.A. Klimenkov, N.N. Kurbatov, S.P. Raspopin, Yu.F. Chervinskii, ""Surface Tension of Molten Mixtures of Fluorides of Lithium, Beryllium, and Thorium"" Soviet Atomic Energy, vol. 57, no. 6, pp. 853-854 (1984)"
BeF2-LiF-ThF4,----,0.3-0.28-0.42,1170,20,MSTDB-TC,----,----,----,----,----,----,----,----,----,----,----,----,----,----,----,----,----,----,----,----,----,----,----,----,----,----,----,361.00,0.14,2340.0,10,"A.A. Klimenkov, N.N. Kurbatov, S.P. Raspopin, Yu.F. Chervinskii, ""Surface Tension of Molten Mixtures of Fluorides of Lithium, Beryllium, and Thorium"" Soviet Atomic Energy, vol. 57, no. 6, pp. 853-854 (1984)"
BeF2-LiF-ThF4,----,0.4-0.24-0.36,1134,20,MSTDB-TC,----,----,----,----,----,----,----,----,----,----,----,----,----,----,----,----,----,----,----,----,----,----,----,----,----,----,----,353.00,0.14,2340.0,10,"A.A. Klimenkov, N.N. Kurbatov, S.P. Raspopin, Yu.F. Chervinskii, ""Surface Tension of Molten Mixtures of Fluorides of Lithium, Beryllium, and Thorium"" Soviet Atomic Energy, vol. 57, no. 6, pp. 853-854 (1984)"
BeF2-LiF-ThF4,----,0.5-0.2-0.3,1066,20,MSTDB-TC,----,----,----,----,----,----,----,----,----,----,----,----,----,----,----,----,----,----,----,----,----,----,----,----,----,----,----,335.40,0.14,2340.0,10,"A.A. Klimenkov, N.N. Kurbatov, S.P. Raspopin, Yu.F. Chervinskii, ""Surface Tension of Molten Mixtures of Fluorides of Lithium, Beryllium, and Thorium"" Soviet Atomic Energy, vol. 57, no. 6, pp. 853-854 (1984)"
BeF2-LiF-ThF4,----,0.6-0.16-0.24,973,20,MSTDB-TC,----,----,----,----,----,----,----,----,----,----,----,----,----,----,----,----,----,----,----,----,----,----,----,----,----,----,----,351.50,0.15,2340.0,10,"A.A. Klimenkov, N.N. Kurbatov, S.P. Raspopin, Yu.F. Chervinskii, ""Surface Tension of Molten Mixtures of Fluorides of Lithium, Beryllium, and Thorium"" Soviet Atomic Energy, vol. 57, no. 6, pp. 853-854 (1984)"
BeF2-LiF-ThF4,----,0.1-0.225-0.675,1256,20,MSTDB-TC,----,----,----,----,----,----,----,----,----,----,----,----,----,----,----,----,----,----,----,----,----,----,----,----,----,----,----,409.10,0.16,2540.0,10,"A.A. Klimenkov, N.N. Kurbatov, S.P. Raspopin, Yu.F. Chervinskii, ""Surface Tension of Molten Mixtures of Fluorides of Lithium, Beryllium, and Thorium"" Soviet Atomic Energy, vol. 57, no. 6, pp. 853-854 (1984)"
BeF2-LiF-ThF4,----,0.2-0.2-0.6,1245,20,MSTDB-TC,----,----,----,----,----,----,----,----,----,----,----,----,----,----,----,----,----,----,----,----,----,----,----,----,----,----,----,396.00,0.16,2520.0,10,"A.A. Klimenkov, N.N. Kurbatov, S.P. Raspopin, Yu.F. Chervinskii, ""Surface Tension of Molten Mixtures of Fluorides of Lithium, Beryllium, and Thorium"" Soviet Atomic Energy, vol. 57, no. 6, pp. 853-854 (1984)"
BeF2-LiF-ThF4,----,0.3-0.175-0.525,1224,20,MSTDB-TC,----,----,----,----,----,----,----,----,----,----,----,----,----,----,----,----,----,----,----,----,----,----,----,----,----,----,----,376.90,0.15,2440.0,10,"A.A. Klimenkov, N.N. Kurbatov, S.P. Raspopin, Yu.F. Chervinskii, ""Surface Tension of Molten Mixtures of Fluorides of Lithium, Beryllium, and Thorium"" Soviet Atomic Energy, vol. 57, no. 6, pp. 853-854 (1984)"
BeF2-LiF-ThF4,----,0.4-0.15-0.45,1188,20,MSTDB-TC,----,----,----,----,----,----,----,----,----,----,----,----,----,----,----,----,----,----,----,----,----,----,----,----,----,----,----,353.50,0.14,2420.0,10,"A.A. Klimenkov, N.N. Kurbatov, S.P. Raspopin, Yu.F. Chervinskii, ""Surface Tension of Molten Mixtures of Fluorides of Lithium, Beryllium, and Thorium"" Soviet Atomic Energy, vol. 57, no. 6, pp. 853-854 (1984)"
BeF2-LiF-ThF4,----,0.5-0.125-0.375,1135,20,MSTDB-TC,----,----,----,----,----,----,----,----,----,----,----,----,----,----,----,----,----,----,----,----,----,----,----,----,----,----,----,338.90,0.13,2340.0,10,"A.A. Klimenkov, N.N. Kurbatov, S.P. Raspopin, Yu.F. Chervinskii, ""Surface Tension of Molten Mixtures of Fluorides of Lithium, Beryllium, and Thorium"" Soviet Atomic Energy, vol. 57, no. 6, pp. 853-854 (1984)"
BeF2-LiF-ThF4,----,0.6-0.1-0.3,1071,20,MSTDB-TC,----,----,----,----,----,----,----,----,----,----,----,----,----,----,----,----,----,----,----,----,----,----,----,----,----,----,----,338.80,0.14,2340.0,10,"A.A. Klimenkov, N.N. Kurbatov, S.P. Raspopin, Yu.F. Chervinskii, ""Surface Tension of Molten Mixtures of Fluorides of Lithium, Beryllium, and Thorium"" Soviet Atomic Energy, vol. 57, no. 6, pp. 853-854 (1984)"
BeF2-LiF-ThF4,----,0.7-0.075-0.225,998,20,MSTDB-TC,----,----,----,----,----,----,----,----,----,----,----,----,----,----,----,----,----,----,----,----,----,----,----,----,----,----,----,358.50,0.15,2290.0,10,"A.A. Klimenkov, N.N. Kurbatov, S.P. Raspopin, Yu.F. Chervinskii, ""Surface Tension of Molten Mixtures of Fluorides of Lithium, Beryllium, and Thorium"" Soviet Atomic Energy, vol. 57, no. 6, pp. 853-854 (1984)"
BeF2-LiF-ThF4-UF4,66.0424,0.16-0.71-0.12-0.01,717,20,MSTDB-TC,----,----,----,4.04E+00,8.20E-04,----,5,"Powers, W. D.; Cohen, S. I.; Greene, N. D. Physical Properties of Molten Reactor Fuels and Coolants. Nucl. Sci. Eng. 1963, 17 (2), 200-211. https://doi.org/10.13182/NSE63-5.",6.20E-02,3.88E+04,----,----,----,873-1073,10,"Cohen, S. I.; Jones, T. N. VISCOSITY MEASUREMENTS ON MOLTEN FLUORIDE MIXTURES ORNL-2278; Oak Ridge National Lab., Tenn.: Oak Ridge, TN (United States), 1957. https://doi.org/10.2172/4803933.",----,----,----,----,----,102.20,----,----,----,25,"Powers, W. D.; Cohen, S. I.; Greene, N. D. Physical Properties of Molten Reactor Fuels and Coolants. Nucl. Sci. Eng. 1963, 17 (2), 200-211. https://doi.org/10.13182/NSE63-5.",----,----,--------,----,----
BeF2-LiF-ThF4-UF4,65.4448,0.2-0.675-0.12-0.005,753,5*,"Rosenthal, M. W.; Briggs, R. B.; Kasten, P. R. MOLTEN-SALT REACTOR PROGRAM SEMIANNUAL PROGRESS REPORT FOR PERIOD ENDING AUGUST 31, 1968. ORNL-4344; IX: Oak Ridge, TN (United States), 1969. https://doi.org/10.2172/4805939.",----,----,----,----,----,----,----,----,----,----,----,----,----,----,----,----,1.16E+00,0.00E+00,811-1142,25,"Rosenthal, M. W.; Briggs, R. B.; Kasten, P. R. MOLTEN-SALT REACTOR PROGRAM SEMIANNUAL PROGRESS REPORT FOR PERIOD ENDING AUGUST 31, 1968. ORNL-4344; IX: Oak Ridge, TN (United States), 1969. https://doi.org/10.2172/4805939.",----,----,----,----,----,----,----,----,--------,----,----
BeF2-LiF-ThF4-UF4,----,0.09-0.729-0.081-0.1,757,20,MSTDB-TC,----,----,----,----,----,----,----,----,----,----,----,----,----,----,----,----,----,----,----,----,----,----,----,----,----,----,----,283.10,0.08,2070.0,10,"A.A. Klimenkov, N.N. Kurbatov, S.P. Raspopin, Yu.F. Chervinskii, ""Density and Surface Tension of Mixtures of Molten Fluorides of Lithium, Beryllium, Thorium, and Uranium"" Soviet Atomic Energy, vol. 61, no. 6, pp. 1041-1043 (1986)"
BeF2-LiF-ThF4-UF4,----,0.08-0.648-0.072-0.2,737,20,MSTDB-TC,----,----,----,----,----,----,----,----,----,----,----,----,----,----,----,----,----,----,----,----,----,----,----,----,----,----,----,289.30,0.10,2070.0,10,"A.A. Klimenkov, N.N. Kurbatov, S.P. Raspopin, Yu.F. Chervinskii, ""Density and Surface Tension of Mixtures of Molten Fluorides of Lithium, Beryllium, Thorium, and Uranium"" Soviet Atomic Energy, vol. 61, no. 6, pp. 1041-1043 (1986)"
BeF2-LiF-ThF4-UF4,----,0.07-0.567-0.063-0.3,710,20,MSTDB-TC,----,----,----,----,----,----,----,----,----,----,----,----,----,----,----,----,----,----,----,----,----,----,----,----,----,----,----,301.80,0.11,2070.0,10,"A.A. Klimenkov, N.N. Kurbatov, S.P. Raspopin, Yu.F. Chervinskii, ""Density and Surface Tension of Mixtures of Molten Fluorides of Lithium, Beryllium, Thorium, and Uranium"" Soviet Atomic Energy, vol. 61, no. 6, pp. 1041-1043 (1986)"
BeF2-LiF-ThF4-UF4,----,0.06-0.486-0.054-0.4,702,20,MSTDB-TC,----,----,----,----,----,----,----,----,----,----,----,----,----,----,----,----,----,----,----,----,----,----,----,----,----,----,----,310.50,0.12,2070.0,10,"A.A. Klimenkov, N.N. Kurbatov, S.P. Raspopin, Yu.F. Chervinskii, ""Density and Surface Tension of Mixtures of Molten Fluorides of Lithium, Beryllium, Thorium, and Uranium"" Soviet Atomic Energy, vol. 61, no. 6, pp. 1041-1043 (1986)"
BeF2-LiF-ThF4-UF4,----,0.18-0.648-0.072-0.1,701,20,MSTDB-TC,----,----,----,----,----,----,----,----,----,----,----,----,----,----,----,----,----,----,----,----,----,----,----,----,----,----,----,286.10,0.10,2070.0,10,"A.A. Klimenkov, N.N. Kurbatov, S.P. Raspopin, Yu.F. Chervinskii, ""Density and Surface Tension of Mixtures of Molten Fluorides of Lithium, Beryllium, Thorium, and Uranium"" Soviet Atomic Energy, vol. 61, no. 6, pp. 1041-1043 (1986)"
BeF2-LiF-ThF4-UF4,----,0.16-0.576-0.064-0.2,705,20,MSTDB-TC,----,----,----,----,----,----,----,----,----,----,----,----,----,----,----,----,----,----,----,----,----,----,----,----,----,----,----,298.50,0.12,2070.0,10,"A.A. Klimenkov, N.N. Kurbatov, S.P. Raspopin, Yu.F. Chervinskii, ""Density and Surface Tension of Mixtures of Molten Fluorides of Lithium, Beryllium, Thorium, and Uranium"" Soviet Atomic Energy, vol. 61, no. 6, pp. 1041-1043 (1986)"
BeF2-LiF-ThF4-UF4,----,0.14-0.504-0.056-0.3,674,20,MSTDB-TC,----,----,----,----,----,----,----,----,----,----,----,----,----,----,----,----,----,----,----,----,----,----,----,----,----,----,----,290.20,0.12,2070.0,10,"A.A. Klimenkov, N.N. Kurbatov, S.P. Raspopin, Yu.F. Chervinskii, ""Density and Surface Tension of Mixtures of Molten Fluorides of Lithium, Beryllium, Thorium, and Uranium"" Soviet Atomic Energy, vol. 61, no. 6, pp. 1041-1043 (1986)"
BeF2-LiF-ThF4-UF4,----,0.12-0.432-0.048-0.4,708,20,MSTDB-TC,----,----,----,----,----,----,----,----,----,----,----,----,----,----,----,----,----,----,----,----,----,----,----,----,----,----,----,296.40,0.12,2070.0,10,"A.A. Klimenkov, N.N. Kurbatov, S.P. Raspopin, Yu.F. Chervinskii, ""Density and Surface Tension of Mixtures of Molten Fluorides of Lithium, Beryllium, Thorium, and Uranium"" Soviet Atomic Energy, vol. 61, no. 6, pp. 1041-1043 (1986)"
BeF2-LiF-ThF4-UF4,----,0.27-0.567-0.063-0.1,692,20,MSTDB-TC,----,----,----,----,----,----,----,----,----,----,----,----,----,----,----,----,----,----,----,----,----,----,----,----,----,----,----,257.90,0.09,2070.0,10,"A.A. Klimenkov, N.N. Kurbatov, S.P. Raspopin, Yu.F. Chervinskii, ""Density and Surface Tension of Mixtures of Molten Fluorides of Lithium, Beryllium, Thorium, and Uranium"" Soviet Atomic Energy, vol. 61, no. 6, pp. 1041-1043 (1986)"
BeF2-LiF-ThF4-UF4,----,0.24-0.504-0.056-0.2,668,20,MSTDB-TC,----,----,----,----,----,----,----,----,----,----,----,----,----,----,----,----,----,----,----,----,----,----,----,----,----,----,----,281.60,0.12,2070.0,10,"A.A. Klimenkov, N.N. Kurbatov, S.P. Raspopin, Yu.F. Chervinskii, ""Density and Surface Tension of Mixtures of Molten Fluorides of Lithium, Beryllium, Thorium, and Uranium"" Soviet Atomic Energy, vol. 61, no. 6, pp. 1041-1043 (1986)"
BeF2-LiF-ThF4-UF4,----,0.21-0.441-0.049-0.3,686,20,MSTDB-TC,----,----,----,----,----,----,----,----,----,----,----,----,----,----,----,----,----,----,----,----,----,----,----,----,----,----,----,283.40,0.12,2070.0,10,"A.A. Klimenkov, N.N. Kurbatov, S.P. Raspopin, Yu.F. Chervinskii, ""Density and Surface Tension of Mixtures of Molten Fluorides of Lithium, Beryllium, Thorium, and Uranium"" Soviet Atomic Energy, vol. 61, no. 6, pp. 1041-1043 (1986)"
BeF2-LiF-ThF4-UF4,----,0.18-0.378-0.042-0.4,713,20,MSTDB-TC,----,----,----,----,----,----,----,----,----,----,----,----,----,----,----,----,----,----,----,----,----,----,----,----,----,----,----,290.60,0.13,2070.0,10,"A.A. Klimenkov, N.N. Kurbatov, S.P. Raspopin, Yu.F. Chervinskii, ""Density and Surface Tension of Mixtures of Molten Fluorides of Lithium, Beryllium, Thorium, and Uranium"" Soviet Atomic Energy, vol. 61, no. 6, pp. 1041-1043 (1986)"
BeF2-LiF-ThF4-UF4,----,0.36-0.486-0.054-0.1,669,20,MSTDB-TC,----,----,----,----,----,----,----,----,----,----,----,----,----,----,----,----,----,----,----,----,----,----,----,----,----,----,----,266.40,0.11,2070.0,10,"A.A. Klimenkov, N.N. Kurbatov, S.P. Raspopin, Yu.F. Chervinskii, ""Density and Surface Tension of Mixtures of Molten Fluorides of Lithium, Beryllium, Thorium, and Uranium"" Soviet Atomic Energy, vol. 61, no. 6, pp. 1041-1043 (1986)"
BeF2-LiF-ThF4-UF4,----,0.32-0.432-0.048-0.2,663,20,MSTDB-TC,----,----,----,----,----,----,----,----,----,----,----,----,----,----,----,----,----,----,----,----,----,----,----,----,----,----,----,265.20,0.11,2070.0,10,"A.A. Klimenkov, N.N. Kurbatov, S.P. Raspopin, Yu.F. Chervinskii, ""Density and Surface Tension of Mixtures of Molten Fluorides of Lithium, Beryllium, Thorium, and Uranium"" Soviet Atomic Energy, vol. 61, no. 6, pp. 1041-1043 (1986)"
BeF2-LiF-ThF4-UF4,----,0.28-0.378-0.042-0.3,649,20,MSTDB-TC,----,----,----,----,----,----,----,----,----,----,----,----,----,----,----,----,----,----,----,----,----,----,----,----,----,----,----,250.80,0.11,2070.0,10,"A.A. Klimenkov, N.N. Kurbatov, S.P. Raspopin, Yu.F. Chervinskii, ""Density and Surface Tension of Mixtures of Molten Fluorides of Lithium, Beryllium, Thorium, and Uranium"" Soviet Atomic Energy, vol. 61, no. 6, pp. 1041-1043 (1986)"
BeF2-LiF-ThF4-UF4,----,0.24-0.324-0.036-0.4,811,20,MSTDB-TC,----,----,----,----,----,----,----,----,----,----,----,----,----,----,----,----,----,----,----,----,----,----,----,----,----,----,----,261.90,0.12,2070.0,10,"A.A. Klimenkov, N.N. Kurbatov, S.P. Raspopin, Yu.F. Chervinskii, ""Density and Surface Tension of Mixtures of Molten Fluorides of Lithium, Beryllium, Thorium, and Uranium"" Soviet Atomic Energy, vol. 61, no. 6, pp. 1041-1043 (1986)"
BeF2-LiF-ThF4-UF4,----,0.09-0.648-0.162-0.1,704,20,MSTDB-TC,----,----,----,----,----,----,----,----,----,----,----,----,----,----,----,----,----,----,----,----,----,----,----,----,----,----,----,320.70,0.11,2070.0,10,"A.A. Klimenkov, N.N. Kurbatov, S.P. Raspopin, Yu.F. Chervinskii, ""Density and Surface Tension of Mixtures of Molten Fluorides of Lithium, Beryllium, Thorium, and Uranium"" Soviet Atomic Energy, vol. 61, no. 6, pp. 1041-1043 (1986)"
BeF2-LiF-ThF4-UF4,----,0.08-0.576-0.144-0.2,698,20,MSTDB-TC,----,----,----,----,----,----,----,----,----,----,----,----,----,----,----,----,----,----,----,----,----,----,----,----,----,----,----,323.90,0.12,2070.0,10,"A.A. Klimenkov, N.N. Kurbatov, S.P. Raspopin, Yu.F. Chervinskii, ""Density and Surface Tension of Mixtures of Molten Fluorides of Lithium, Beryllium, Thorium, and Uranium"" Soviet Atomic Energy, vol. 61, no. 6, pp. 1041-1043 (1986)"
BeF2-LiF-ThF4-UF4,----,0.07-0.504-0.126-0.3,670,20,MSTDB-TC,----,----,----,----,----,----,----,----,----,----,----,----,----,----,----,----,----,----,----,----,----,----,----,----,----,----,----,326.10,0.13,2070.0,10,"A.A. Klimenkov, N.N. Kurbatov, S.P. Raspopin, Yu.F. Chervinskii, ""Density and Surface Tension of Mixtures of Molten Fluorides of Lithium, Beryllium, Thorium, and Uranium"" Soviet Atomic Energy, vol. 61, no. 6, pp. 1041-1043 (1986)"
BeF2-LiF-ThF4-UF4,----,0.06-0.432-0.108-0.4,668,20,MSTDB-TC,----,----,----,----,----,----,----,----,----,----,----,----,----,----,----,----,----,----,----,----,----,----,----,----,----,----,----,305.70,0.11,2070.0,10,"A.A. Klimenkov, N.N. Kurbatov, S.P. Raspopin, Yu.F. Chervinskii, ""Density and Surface Tension of Mixtures of Molten Fluorides of Lithium, Beryllium, Thorium, and Uranium"" Soviet Atomic Energy, vol. 61, no. 6, pp. 1041-1043 (1986)"
BeF2-LiF-ThF4-UF4,----,0.18-0.576-0.144-0.1,693,20,MSTDB-TC,----,----,----,----,----,----,----,----,----,----,----,----,----,----,----,----,----,----,----,----,----,----,----,----,----,----,----,290.80,0.10,2070.0,10,"A.A. Klimenkov, N.N. Kurbatov, S.P. Raspopin, Yu.F. Chervinskii, ""Density and Surface Tension of Mixtures of Molten Fluorides of Lithium, Beryllium, Thorium, and Uranium"" Soviet Atomic Energy, vol. 61, no. 6, pp. 1041-1043 (1986)"
BeF2-LiF-ThF4-UF4,----,0.16-0.512-0.128-0.2,674,20,MSTDB-TC,----,----,----,----,----,----,----,----,----,----,----,----,----,----,----,----,----,----,----,----,----,----,----,----,----,----,----,275.50,0.10,2070.0,10,"A.A. Klimenkov, N.N. Kurbatov, S.P. Raspopin, Yu.F. Chervinskii, ""Density and Surface Tension of Mixtures of Molten Fluorides of Lithium, Beryllium, Thorium, and Uranium"" Soviet Atomic Energy, vol. 61, no. 6, pp. 1041-1043 (1986)"
BeF2-LiF-ThF4-UF4,----,0.14-0.448-0.112-0.3,669,20,MSTDB-TC,----,----,----,----,----,----,----,----,----,----,----,----,----,----,----,----,----,----,----,----,----,----,----,----,----,----,----,293.20,0.12,2070.0,10,"A.A. Klimenkov, N.N. Kurbatov, S.P. Raspopin, Yu.F. Chervinskii, ""Density and Surface Tension of Mixtures of Molten Fluorides of Lithium, Beryllium, Thorium, and Uranium"" Soviet Atomic Energy, vol. 61, no. 6, pp. 1041-1043 (1986)"
BeF2-LiF-ThF4-UF4,----,0.12-0.384-0.096-0.4,668,20,MSTDB-TC,----,----,----,----,----,----,----,----,----,----,----,----,----,----,----,----,----,----,----,----,----,----,----,----,----,----,----,301.20,0.13,2070.0,10,"A.A. Klimenkov, N.N. Kurbatov, S.P. Raspopin, Yu.F. Chervinskii, ""Density and Surface Tension of Mixtures of Molten Fluorides of Lithium, Beryllium, Thorium, and Uranium"" Soviet Atomic Energy, vol. 61, no. 6, pp. 1041-1043 (1986)"
BeF2-LiF-ThF4-UF4,----,0.27-0.504-0.126-0.1,676,20,MSTDB-TC,----,----,----,----,----,----,----,----,----,----,----,----,----,----,----,----,----,----,----,----,----,----,----,----,----,----,----,293.20,0.12,2070.0,10,"A.A. Klimenkov, N.N. Kurbatov, S.P. Raspopin, Yu.F. Chervinskii, ""Density and Surface Tension of Mixtures of Molten Fluorides of Lithium, Beryllium, Thorium, and Uranium"" Soviet Atomic Energy, vol. 61, no. 6, pp. 1041-1043 (1986)"
BeF2-LiF-ThF4-UF4,----,0.24-0.448-0.112-0.2,670,20,MSTDB-TC,----,----,----,----,----,----,----,----,----,----,----,----,----,----,----,----,----,----,----,----,----,----,----,----,----,----,----,301.10,0.13,2110.0,10,"A.A. Klimenkov, N.N. Kurbatov, S.P. Raspopin, Yu.F. Chervinskii, ""Density and Surface Tension of Mixtures of Molten Fluorides of Lithium, Beryllium, Thorium, and Uranium"" Soviet Atomic Energy, vol. 61, no. 6, pp. 1041-1043 (1986)"
BeF2-LiF-ThF4-UF4,----,0.21-0.392-0.098-0.3,668,20,MSTDB-TC,----,----,----,----,----,----,----,----,----,----,----,----,----,----,----,----,----,----,----,----,----,----,----,----,----,----,----,300.70,0.14,2160.0,10,"A.A. Klimenkov, N.N. Kurbatov, S.P. Raspopin, Yu.F. Chervinskii, ""Density and Surface Tension of Mixtures of Molten Fluorides of Lithium, Beryllium, Thorium, and Uranium"" Soviet Atomic Energy, vol. 61, no. 6, pp. 1041-1043 (1986)"
BeF2-LiF-ThF4-UF4,----,0.18-0.336-0.084-0.4,910,20,MSTDB-TC,----,----,----,----,----,----,----,----,----,----,----,----,----,----,----,----,----,----,----,----,----,----,----,----,----,----,----,303.80,0.14,2190.0,10,"A.A. Klimenkov, N.N. Kurbatov, S.P. Raspopin, Yu.F. Chervinskii, ""Density and Surface Tension of Mixtures of Molten Fluorides of Lithium, Beryllium, Thorium, and Uranium"" Soviet Atomic Energy, vol. 61, no. 6, pp. 1041-1043 (1986)"
BeF2-LiF-ThF4-UF4,----,0.36-0.432-0.108-0.1,654,20,MSTDB-TC,----,----,----,----,----,----,----,----,----,----,----,----,----,----,----,----,----,----,----,----,----,----,----,----,----,----,----,301.60,0.14,2070.0,10,"A.A. Klimenkov, N.N. Kurbatov, S.P. Raspopin, Yu.F. Chervinskii, ""Density and Surface Tension of Mixtures of Molten Fluorides of Lithium, Beryllium, Thorium, and Uranium"" Soviet Atomic Energy, vol. 61, no. 6, pp. 1041-1043 (1986)"
BeF2-LiF-ThF4-UF4,----,0.32-0.384-0.096-0.2,642,20,MSTDB-TC,----,----,----,----,----,----,----,----,----,----,----,----,----,----,----,----,----,----,----,----,----,----,----,----,----,----,----,292.80,0.14,2120.0,10,"A.A. Klimenkov, N.N. Kurbatov, S.P. Raspopin, Yu.F. Chervinskii, ""Density and Surface Tension of Mixtures of Molten Fluorides of Lithium, Beryllium, Thorium, and Uranium"" Soviet Atomic Energy, vol. 61, no. 6, pp. 1041-1043 (1986)"
BeF2-LiF-ThF4-UF4,----,0.28-0.336-0.084-0.3,629,20,MSTDB-TC,----,----,----,----,----,----,----,----,----,----,----,----,----,----,----,----,----,----,----,----,----,----,----,----,----,----,----,303.80,0.15,2160.0,10,"A.A. Klimenkov, N.N. Kurbatov, S.P. Raspopin, Yu.F. Chervinskii, ""Density and Surface Tension of Mixtures of Molten Fluorides of Lithium, Beryllium, Thorium, and Uranium"" Soviet Atomic Energy, vol. 61, no. 6, pp. 1041-1043 (1986)"
