Repository: jakenumbers/Molten-Salt-TP-Suite-Codes-Development

# Integrated Structural Coherence Model (SCM) and Machine-Learning Interatomic Potential (MLIP)

This repository contains the Python scripts and SLURM batch files required to run the Integrated Structural Coherence Model (ISM) pipeline through an HPC Cluster. 

This pipeline is a highly automated computational framework designed to extract macroscopic thermodynamics, structural geometry, and microscale vibrational/spectral dynamics of molten salts directly from a universal Machine Learning Interatomic Potential (MLIP).

This pipeline originates from:

File: MD_Simulations/Molten_Salt_Thermophysical_Properties.csv (part 3 of 13)
formula,molecularWeight,comp,melt,melt_unc,melt_ref,boil,boil_unc,boil_ref,rho_a,rho_b,rho_range,rho_unc,rho_ref,mu_a,mu_b,mu_a2,mu_b2,mu_c,mu_range,mu_unc,mu_ref,k_a,k_b,k_range,k_unc,k_ref,cp_a,cp_b,cp_c,cp_d,cp_unc,cp_ref,sigma_a,sigma_b,sigma_range,sigma_unc,sigma_ref
BeF2-LiF-ThF4-UF4,----,0.24-0.288-0.072-0.4,895,20,MSTDB-TC,----,----,----,----,----,----,----,----,----,----,----,----,----,----,----,----,----,----,----,----,----,----,----,----,----,----,----,300.70,0.15,2200.0,10,"A.A. Klimenkov, N.N. Kurbatov, S.P. Raspopin, Yu.F. Chervinskii, ""Density and Surface Tension of Mixtures of Molten Fluorides of Lithium, Beryllium, Thorium, and Uranium"" Soviet Atomic Energy, vol. 61, no. 6, pp. 1041-1043 (1986)"
BeF2-LiF-UF4,161.9706,0.03-0.5-0.47,987,----,"Capelli, E., O. Benes, and R. J. M. Konings. ""Thermodynamic assessment of the LiF-NaF-BeF2-ThF4-UF4 system."" Journal of Nuclear Materials 449 (2014): 111-121.",----,----,----,----,----,----,----,----,1.24E-01,3.96E+04,----,----,----,973-1073,15*,"Blanke, B.C.; Bousquet, E. N.; Curtis, M. L.; Murphy, E. L. Density and Viscosity of Fused Mixtures of Lithium, Beryllium, and Uranium Fluorides. Mound Laboratory. 1959.",----,----,----,----,----,----,----,----,----,----,----,----,----,--------,----,----
BeF2-LiF-UF4,127.822,0.05-0.6-0.35,872,----,"Capelli, E., O. Benes, and R. J. M. Konings. ""Thermodynamic assessment of the LiF-NaF-BeF2-ThF4-UF4 system."" Journal of Nuclear Materials 449 (2014): 111-121.",----,----,----,5.37E+00,5.80E-04,973-1073,5,"Blanke, B.C.; Bousquet, E. N.; Curtis, M. L.; Murphy, E. L. Density and Viscosity of Fused Mixtures of Lithium, Beryllium, and Uranium Fluorides. Mound Laboratory. 1959.",2.97E-02,4.94E+04,----,----,----,973-1073,15*,"Blanke, B.C.; Bousquet, E. N.; Curtis, M. L.; Murphy, E. L. Density and Viscosity of Fused Mixtures of Lithium, Beryllium, and Uranium Fluorides. Mound Laboratory. 1959.",----,----,----,----,----,----,----,----,----,----,----,----,----,--------,----,----
BeF2-LiF-UF4,85.663,0.1-0.7-0.2,768,----,"Capelli, E., O. Benes, and R. J. M. Konings. ""Thermodynamic assessment of the LiF-NaF-BeF2-ThF4-UF4 system."" Journal of Nuclear Materials 449 (2014): 111-121.",----,----,----,4.21E+00,4.15E-04,873-1073,5,"Blanke, B.C.; Bousquet, E. N.; Curtis, M. L.; Murphy, E. L. Density and Viscosity of Fused Mixtures of Lithium, Beryllium, and Uranium Fluorides. Mound Laboratory. 1959.",1.81E-02,5.36E+04,----,----,----,873-1073,15*,"Blanke, B.C.; Bousquet, E. N.; Curtis, M. L.; Murphy, E. L. Density and Viscosity of Fused Mixtures of Lithium, Beryllium, and Uranium Fluorides. Mound Laboratory. 1959.",----,----,----,----,----,----,----,----,----,----,----,----,----,--------,----,----
BeF2-LiF-UF4,63.0377,0.12-0.76-0.12,860,----,"Capelli, E., O. Benes, and R. J. M. Konings. ""Thermodynamic assessment of the LiF-NaF-BeF2-ThF4-UF4 system."" Journal of Nuclear Materials 449 (2014): 111-121.",----,----,----,3.71E+00,5.00E-04,873-1073,5,"Blanke, B.C.; Bousquet, E. N.; Curtis, M. L.; Murphy, E. L. Density and Viscosity of Fused Mixtures of Lithium, Beryllium, and Uranium Fluorides. Mound Laboratory. 1959.",1.60E-02,5.00E+04,----,----,----,873-1073,15*,"Blanke, B.C.; Bousquet, E. N.; Curtis, M. L.; Murphy, E. L. Density and Viscosity of Fused Mixtures of Lithium, Beryllium, and Uranium Fluorides. Mound Laboratory. 1959.",----,----,----,----,----,----,----,----,----,----,----,----,----,--------,----,----
BeF2-LiF-UF4,51.5144,0.12-0.8-0.08,950,----,"Capelli, E., O. Benes, and R. J. M. Konings. ""Thermodynamic assessment of the LiF-NaF-BeF2-ThF4-UF4 system."" Journal of Nuclear Materials 449 (2014): 111-121.",----,----,----,3.30E+00,5.00E-04,973-1073,5,"Blanke, B.C.; Bousquet, E. N.; Curtis, M. L.; Murphy, E. L. Density and Viscosity of Fused Mixtures of Lithium, Beryllium, and Uranium Fluorides. Mound Laboratory. 1959.",3.20E-03,6.27E+04,----,----,----,973-1073,15*,"Blanke, B.C.; Bousquet, E. N.; Curtis, M. L.; Murphy, E. L. Density and Viscosity of Fused Mixtures of Lithium, Beryllium, and Uranium Fluorides. Mound Laboratory. 1959.",----,----,----,----,----,----,----,----,----,----,----,----,----,--------,----,----
BeF2-LiF-UF4,46.1741,0.14-0.8-0.06,959,----,"Capelli, E., O. Benes, and R. J. M. Konings. ""Thermodynamic assessment of the LiF-NaF-BeF2-ThF4-UF4 system."" Journal of Nuclear Materials 449 (2014): 111-121.",----,----,----,2.97E+00,4.60E-04,973-1073,5,"Blanke, B.C.; Bousquet, E. N.; Curtis, M. L.; Murphy, E. L. Density and Viscosity of Fused Mixtures of Lithium, Beryllium, and Uranium Fluorides. Mound Laboratory. 1959.",4.31E-03,6.06E+04,----,----,----,873-1073,15*,"Blanke, B.C.; Bousquet, E. N.; Curtis, M. L.; Murphy, E. L. Density and Viscosity of Fused Mixtures of Lithium, Beryllium, and Uranium Fluorides. Mound Laboratory. 1959.",----,----,----,----,----,----,----,----,----,----,----,----,----,--------,----,----
BeF2-LiF-UF4,129.9289,0.15-0.5-0.35,956,----,"Capelli, E., O. Benes, and R. J. M. Konings. ""Thermodynamic assessment of the LiF-NaF-BeF2-ThF4-UF4 system."" Journal of Nuclear Materials 449 (2014): 111-121.",----,----,----,5.00E+00,5.10E-04,973-1073,5,"Blanke, B.C.; Bousquet, E. N.; Curtis, M. L.; Murphy, E. L. Density and Viscosity of Fused Mixtures of Lithium, Beryllium, and Uranium Fluorides. Mound Laboratory. 1959.",1.54E-02,5.59E+04,----,----,----,973-1073,15*,"Blanke, B.C.; Bousquet, E. N.; Curtis, M. L.; Murphy, E. L. Density and Viscosity of Fused Mixtures of Lithium, Beryllium, and Uranium Fluorides. Mound Laboratory. 1959.",----,----,----,----,----,----,----,----,----,----,----,----,----,--------,----,----
BeF2-LiF-UF4,40.8339,0.16-0.8-0.04,968,----,"Capelli, E., O. Benes, and R. J. M. Konings. ""Thermodynamic assessment of the LiF-NaF-BeF2-ThF4-UF4 system."" Journal of Nuclear Materials 449 (2014): 111-121.",----,----,----,----,----,----,----,----,2.81E-01,2.58E+04,----,----,----,973-1073,15*,"Blanke, B.C.; Bousquet, E. N.; Curtis, M. L.; Murphy, E. L. Density and Viscosity of Fused Mixtures of Lithium, Beryllium, and Uranium Fluorides. Mound Laboratory. 1959.",----,----,----,----,----,----,----,----,----,----,----,----,----,--------,----,----
BeF2-LiF-UF4,64.3019,0.18-0.7-0.12,719,----,"Capelli, E., O. Benes, and R. J. M. Konings. ""Thermodynamic assessment of the LiF-NaF-BeF2-ThF4-UF4 system."" Journal of Nuclear Materials 449 (2014): 111-121.",----,----,----,3.53E+00,3.70E-04,873-1073,5,"Blanke, B.C.; Bousquet, E. N.; Curtis, M. L.; Murphy, E. L. Density and Viscosity of Fused Mixtures of Lithium, Beryllium, and Uranium Fluorides. Mound Laboratory. 1959.",7.93E-02,3.66E+04,----,----,----,873-1073,15*,"Blanke, B.C.; Bousquet, E. N.; Curtis, M. L.; Murphy, E. L. Density and Viscosity of Fused Mixtures of Lithium, Beryllium, and Uranium Fluorides. Mound Laboratory. 1959.",----,----,----,----,----,----,----,----,----,----,----,----,----,--------,----,----
BeF2-LiF-UF4,35.4936,0.18-0.8-0.02,977,----,"Capelli, E., O. Benes, and R. J. M. Konings. ""Thermodynamic assessment of the LiF-NaF-BeF2-ThF4-UF4 system."" Journal of Nuclear Materials 449 (2014): 111-121.",----,----,----,2.50E+00,4.30E-04,973-1073,5,"Blanke, B.C.; Bousquet, E. N.; Curtis, M. L.; Murphy, E. L. Density and Viscosity of Fused Mixtures of Lithium, Beryllium, and Uranium Fluorides. Mound Laboratory. 1959.",----,----,----,----,----,----,----,----,----,----,----,----,----,----,----,----,----,----,----,----,----,--------,----,----
BeF2-LiF-UF4,87.7699,0.2-0.6-0.2,829,----,"Capelli, E., O. Benes, and R. J. M. Konings. ""Thermodynamic assessment of the LiF-NaF-BeF2-ThF4-UF4 system."" Journal of Nuclear Materials 449 (2014): 111-121.",----,----,----,4.08E+00,4.15E-04,873-1073,5,"Blanke, B.C.; Bousquet, E. N.; Curtis, M. L.; Murphy, E. L. Density and Viscosity of Fused Mixtures of Lithium, Beryllium, and Uranium Fluorides. Mound Laboratory. 1959.",1.95E-02,4.75E+04,----,----,----,873-1073,15*,"Blanke, B.C.; Bousquet, E. N.; Curtis, M. L.; Murphy, E. L. Density and Viscosity of Fused Mixtures of Lithium, Beryllium, and Uranium Fluorides. Mound Laboratory. 1959.",----,----,----,----,----,----,----,----,----,----,----,----,----,--------,----,----
BeF2-LiF-UF4,41.8873,0.21-0.75-0.04,890,----,"Capelli, E., O. Benes, and R. J. M. Konings. ""Thermodynamic assessment of the LiF-NaF-BeF2-ThF4-UF4 system."" Journal of Nuclear Materials 449 (2014): 111-121.",----,----,----,2.75E+00,4.70E-04,873-1073,5,"Blanke, B.C.; Bousquet, E. N.; Curtis, M. L.; Murphy, E. L. Density and Viscosity of Fused Mixtures of Lithium, Beryllium, and Uranium Fluorides. Mound Laboratory. 1959.",1.65E-01,2.97E+04,----,----,----,873-1073,15*,"Blanke, B.C.; Bousquet, E. N.; Curtis, M. L.; Murphy, E. L. Density and Viscosity of Fused Mixtures of Lithium, Beryllium, and Uranium Fluorides. Mound Laboratory. 1959.",----,----,----,----,----,----,----,----,----,----,----,----,----,--------,----,----
BeF2-LiF-UF4,53.6214,0.22-0.7-0.08,746,----,"Capelli, E., O. Benes, and R. J. M. Konings. ""Thermodynamic assessment of the LiF-NaF-BeF2-ThF4-UF4 system."" Journal of Nuclear Materials 449 (2014): 111-121.",----,----,----,3.26E+00,5.00E-04,873-1073,5,"Blanke, B.C.; Bousquet, E. N.; Curtis, M. L.; Murphy, E. L. Density and Viscosity of Fused Mixtures of Lithium, Beryllium, and Uranium Fluorides. Mound Laboratory. 1959.",1.35E-01,3.23E+04,----,----,----,873-1073,15*,"Blanke, B.C.; Bousquet, E. N.; Curtis, M. L.; Murphy, E. L. Density and Viscosity of Fused Mixtures of Lithium, Beryllium, and Uranium Fluorides. Mound Laboratory. 1959.",----,----,----,----,----,----,----,----,----,----,----,----,----,--------,----,----
BeF2-LiF-UF4,36.5471,0.23-0.75-0.02,902,----,"Capelli, E., O. Benes, and R. J. M. Konings. ""Thermodynamic assessment of the LiF-NaF-BeF2-ThF4-UF4 system."" Journal of Nuclear Materials 449 (2014): 111-121.",----,----,----,2.52E+00,4.20E-04,873-1073,5,"Blanke, B.C.; Bousquet, E. N.; Curtis, M. L.; Murphy, E. L. Density and Viscosity of Fused Mixtures of Lithium, Beryllium, and Uranium Fluorides. Mound Laboratory. 1959.",1.99E-01,2.67E+04,----,----,----,973-1073,15*,"Blanke, B.C.; Bousquet, E. N.; Curtis, M. L.; Murphy, E. L. Density and Viscosity of Fused Mixtures of Lithium, Beryllium, and Uranium Fluorides. Mound Laboratory. 1959.",----,----,----,----,----,----,----,----,----,----,----,----,----,--------,----,----
BeF2-LiF-UF4,48.2811,0.24-0.7-0.06,761,----,"Capelli, E., O. Benes, and R. J. M. Konings. ""Thermodynamic assessment of the LiF-NaF-BeF2-ThF4-UF4 system."" Journal of Nuclear Materials 449 (2014): 111-121.",----,----,----,3.00E+00,5.10E-04,873-973,5,"Blanke, B.C.; Bousquet, E. N.; Curtis, M. L.; Murphy, E. L. Density and Viscosity of Fused Mixtures of Lithium, Beryllium, and Uranium Fluorides. Mound Laboratory. 1959.",1.06E-02,5.30E+04,----,----,----,973-1073,15*,"Blanke, B.C.; Bousquet, E. N.; Curtis, M. L.; Murphy, E. L. Density and Viscosity of Fused Mixtures of Lithium, Beryllium, and Uranium Fluorides. Mound Laboratory. 1959.",----,----,----,----,----,----,----,----,----,----,----,----,----,--------,----,----
BeF2-LiF-UF4,132.0359,0.25-0.4-0.35,999,----,"Capelli, E., O. Benes, and R. J. M. Konings. ""Thermodynamic assessment of the LiF-NaF-BeF2-ThF4-UF4 system."" Journal of Nuclear Materials 449 (2014): 111-121.",----,----,----,5.09E+00,5.60E-04,973-1073,5,"Blanke, B.C.; Bousquet, E. N.; Curtis, M. L.; Murphy, E. L. Density and Viscosity of Fused Mixtures of Lithium, Beryllium, and Uranium Fluorides. Mound Laboratory. 1959.",3.98E-03,7.00E+04,----,----,----,973-1073,15*,"Blanke, B.C.; Bousquet, E. N.; Curtis, M. L.; Murphy, E. L. Density and Viscosity of Fused Mixtures of Lithium, Beryllium, and Uranium Fluorides. Mound Laboratory. 1959.",----,----,----,----,----,----,----,----,----,----,----,----,----,--------,----,----
BeF2-LiF-UF4,42.9408,0.26-0.7-0.04,777,----,"Capelli, E., O. Benes, and R. J. M. Konings. ""Thermodynamic assessment of the LiF-NaF-BeF2-ThF4-UF4 system."" Journal of Nuclear Materials 449 (2014): 111-121.",----,----,----,2.76E+00,4.65E-04,873-1073,5,"Blanke, B.C.; Bousquet, E. N.; Curtis, M. L.; Murphy, E. L. Density and Viscosity of Fused Mixtures of Lithium, Beryllium, and Uranium Fluorides. Mound Laboratory. 1959.",8.14E-02,3.42E+04,----,----,----,873-1073,15*,"Blanke, B.C.; Bousquet, E. N.; Curtis, M. L.; Murphy, E. L. Density and Viscosity of Fused Mixtures of Lithium, Beryllium, and Uranium Fluorides. Mound Laboratory. 1959.",----,----,----,----,----,----,----,----,----,----,----,----,----,--------,----,----
BeF2-LiF-UF4,37.2761,0.2646-0.7154-0.02,822,20,MSTDB-TC,----,----,----,----,----,----,----,----,1.19E-01,2.92E+04,----,----,----,860-1073,5,"Tkacheva, O. Yu, A. V. Rudenko, A. A. Kataev, P. N. Mushnikov, A. S. Kholkina, and Yu P. Zaikov. ""The viscosity of molten salts based on the LiF-BeF2 system."" Russian Journal of Non-Ferrous Metals 63(3) (2022): 276-283.",1.26E-01,8.15E-04,832-1073,20,"Bobrova, K. O., V. N. Dokutovich, and P. N. Mushnikov. ""Thermophysical Properties of Several Molten Mixtures of the LiF-BeF2-UF4 System."" Russian Metallurgy (Metally) 2023, no. 2 (2023): 126-135.",----,----,----,----,----,----,----,----,--------,----,----
BeF2-LiF-UF4,34.4521,0.2673-0.7227-0.01,850,20,MSTDB-TC,----,----,----,----,----,----,----,----,1.17E-01,2.96E+04,----,----,----,843-1073,5,"Tkacheva, O. Yu, A. V. Rudenko, A. A. Kataev, P. N. Mushnikov, A. S. Kholkina, and Yu P. Zaikov. ""The viscosity of molten salts based on the LiF-BeF2 system."" Russian Journal of Non-Ferrous Metals 63(3) (2022): 276-283.",2.20E-01,7.60E-04,882-1078,20,"Bobrova, K. O., V. N. Dokutovich, and P. N. Mushnikov. ""Thermophysical Properties of Several Molten Mixtures of the LiF-BeF2-UF4 System."" Russian Metallurgy (Metally) 2023, no. 2 (2023): 126-135.",----,----,----,----,----,----,----,----,--------,----,----
BeF2-LiF-UF4,66.4089,0.28-0.6-0.12,785,----,"Capelli, E., O. Benes, and R. J. M. Konings. ""Thermodynamic assessment of the LiF-NaF-BeF2-ThF4-UF4 system."" Journal of Nuclear Materials 449 (2014): 111-121.",----,----,----,3.64E+00,5.20E-04,873-1073,5,"Blanke, B.C.; Bousquet, E. N.; Curtis, M. L.; Murphy, E. L. Density and Viscosity of Fused Mixtures of Lithium, Beryllium, and Uranium Fluorides. Mound Laboratory. 1959.",4.47E-02,4.27E+04,----,----,----,873-1073,15*,"Blanke, B.C.; Bousquet, E. N.; Curtis, M. L.; Murphy, E. L. Density and Viscosity of Fused Mixtures of Lithium, Beryllium, and Uranium Fluorides. Mound Laboratory. 1959.",----,----,----,----,----,----,----,----,----,----,----,----,----,--------,----,----
BeF2-LiF-UF4,37.6005,0.28-0.7-0.02,793,----,"Capelli, E., O. Benes, and R. J. M. Konings. ""Thermodynamic assessment of the LiF-NaF-BeF2-ThF4-UF4 system."" Journal of Nuclear Materials 449 (2014): 111-121.",----,----,----,2.51E+00,4.40E-04,873-1073,5,"Blanke, B.C.; Bousquet, E. N.; Curtis, M. L.; Murphy, E. L. Density and Viscosity of Fused Mixtures of Lithium, Beryllium, and Uranium Fluorides. Mound Laboratory. 1959.",1.23E-01,2.98E+04,----,----,----,873-1073,15*,"Blanke, B.C.; Bousquet, E. N.; Curtis, M. L.; Murphy, E. L. Density and Viscosity of Fused Mixtures of Lithium, Beryllium, and Uranium Fluorides. Mound Laboratory. 1959.",----,----,----,----,----,----,----,----,----,----,----,----,----,--------,----,----
BeF2-LiF-UF4,89.8769,0.3-0.5-0.2,899,----,"Capelli, E., O. Benes, and R. J. M. Konings. ""Thermodynamic assessment of the LiF-NaF-BeF2-ThF4-UF4 system."" Journal of Nuclear Materials 449 (2014): 111-121.",----,----,----,4.04E+00,4.05E-04,873-1073,5,"Blanke, B.C.; Bousquet, E. N.; Curtis, M. L.; Murphy, E. L. Density and Viscosity of Fused Mixtures of Lithium, Beryllium, and Uranium Fluorides. Mound Laboratory. 1959.",8.29E-03,5.72E+04,----,----,----,873-1073,15*,"Blanke, B.C.; Bousquet, E. N.; Curtis, M. L.; Murphy, E. L. Density and Viscosity of Fused Mixtures of Lithium, Beryllium, and Uranium Fluorides. Mound Laboratory. 1959.",----,----,----,----,----,----,----,----,----,----,----,----,----,--------,----,----
BeF2-LiF-UF4,43.9943,0.31-0.65-0.04,719,----,"Capelli, E., O. Benes, and R. J. M. Konings. ""Thermodynamic assessment of the LiF-NaF-BeF2-ThF4-UF4 system."" Journal of Nuclear Materials 449 (2014): 111-121.",----,----,----,2.71E+00,4.45E-04,873-1073,5,"Blanke, B.C.; Bousquet, E. N.; Curtis, M. L.; Murphy, E. L. Density and Viscosity of Fused Mixtures of Lithium, Beryllium, and Uranium Fluorides. Mound Laboratory. 1959.",3.19E-02,4.10E+04,----,----,----,873-1073,15*,"Blanke, B.C.; Bousquet, E. N.; Curtis, M. L.; Murphy, E. L. Density and Viscosity of Fused Mixtures of Lithium, Beryllium, and Uranium Fluorides. Mound Laboratory. 1959.",----,----,----,----,----,----,----,----,----,----,----,----,----,--------,----,----
BeF2-LiF-UF4,55.7283,0.32-0.6-0.08,746,----,"Capelli, E., O. Benes, and R. J. M. Konings. ""Thermodynamic assessment of the LiF-NaF-BeF2-ThF4-UF4 system."" Journal of Nuclear Materials 449 (2014): 111-121.",----,----,----,3.14E+00,4.95E-04,873-1073,5,"Blanke, B.C.; Bousquet, E. N.; Curtis, M. L.; Murphy, E. L. Density and Viscosity of Fused Mixtures of Lithium, Beryllium, and Uranium Fluorides. Mound Laboratory. 1959.",5.79E-02,3.97E+04,----,----,----,873-1073,15*,"Blanke, B.C.; Bousquet, E. N.; Curtis, M. L.; Murphy, E. L. Density and Viscosity of Fused Mixtures of Lithium, Beryllium, and Uranium Fluorides. Mound Laboratory. 1959.",----,----,----,----,----,----,----,----,----,----,----,----,----,--------,----,----
BeF2-LiF-UF4,38.654,0.33-0.65-0.02,725,----,"Capelli, E., O. Benes, and R. J. M. Konings. ""Thermodynamic assessment of the LiF-NaF-BeF2-ThF4-UF4 system."" Journal of Nuclear Materials 449 (2014): 111-121.",----,----,----,2.49E+00,4.15E-04,873-1073,5,"Blanke, B.C.; Bousquet, E. N.; Curtis, M. L.; Murphy, E. L. Density and Viscosity of Fused Mixtures of Lithium, Beryllium, and Uranium Fluorides. Mound Laboratory. 1959.",2.19E-01,2.98E+04,----,----,----,973-1073,15*,"Blanke, B.C.; Bousquet, E. N.; Curtis, M. L.; Murphy, E. L. Density and Viscosity of Fused Mixtures of Lithium, Beryllium, and Uranium Fluorides. Mound Laboratory. 1959.",----,----,----,----,----,----,----,----,----,----,----,----,----,--------,----,----
BeF2-LiF-UF4,50.388,0.34-0.6-0.06,718,----,"Capelli, E., O. Benes, and R. J. M. Konings. ""Thermodynamic assessment of the LiF-NaF-BeF2-ThF4-UF4 system."" Journal of Nuclear Materials 449 (2014): 111-121.",----,----,----,----,----,----,----,----,5.72E-02,4.04E+04,----,----,----,873-1073,15*,"Blanke, B.C.; Bousquet, E. N.; Curtis, M. L.; Murphy, E. L. Density and Viscosity of Fused Mixtures of Lithium, Beryllium, and Uranium Fluorides. Mound Laboratory. 1959.",----,----,----,----,----,----,----,----,----,----,----,----,----,--------,----,----
BeF2-LiF-UF4,45.0478,0.36-0.6-0.04,703,----,"Capelli, E., O. Benes, and R. J. M. Konings. ""Thermodynamic assessment of the LiF-NaF-BeF2-ThF4-UF4 system."" Journal of Nuclear Materials 449 (2014): 111-121.",----,----,----,2.66E+00,4.10E-04,873-1073,5,"Blanke, B.C.; Bousquet, E. N.; Curtis, M. L.; Murphy, E. L. Density and Viscosity of Fused Mixtures of Lithium, Beryllium, and Uranium Fluorides. Mound Laboratory. 1959.",1.07E-01,3.49E+04,----,----,----,873-1073,15*,"Blanke, B.C.; Bousquet, E. N.; Curtis, M. L.; Murphy, E. L. Density and Viscosity of Fused Mixtures of Lithium, Beryllium, and Uranium Fluorides. Mound Laboratory. 1959.",----,----,----,----,----,----,----,----,----,----,----,----,----,--------,----,----
BeF2-LiF-UF4,68.5158,0.38-0.5-0.12,835,----,"Capelli, E., O. Benes, and R. J. M. Konings. ""Thermodynamic assessment of the LiF-NaF-BeF2-ThF4-UF4 system."" Journal of Nuclear Materials 449 (2014): 111-121.",----,----,----,3.50E+00,4.60E-04,873-1073,5,"Blanke, B.C.; Bousquet, E. N.; Curtis, M. L.; Murphy, E. L. Density and Viscosity of Fused Mixtures of Lithium, Beryllium, and Uranium Fluorides. Mound Laboratory. 1959.",8.69E-03,5.77E+04,----,----,----,873-1073,15*,"Blanke, B.C.; Bousquet, E. N.; Curtis, M. L.; Murphy, E. L. Density and Viscosity of Fused Mixtures of Lithium, Beryllium, and Uranium Fluorides. Mound Laboratory. 1959.",----,----,----,----,----,----,----,----,----,----,----,----,----,--------,----,----
BeF2-LiF-UF4,39.7075,0.38-0.6-0.02,708,----,"Capelli, E., O. Benes, and R. J. M. Konings. ""Thermodynamic assessment of the LiF-NaF-BeF2-ThF4-UF4 system."" Journal of Nuclear Materials 449 (2014): 111-121.",----,----,----,2.47E+00,4.20E-04,873-1073,5,"Blanke, B.C.; Bousquet, E. N.; Curtis, M. L.; Murphy, E. L. Density and Viscosity of Fused Mixtures of Lithium, Beryllium, and Uranium Fluorides. Mound Laboratory. 1959.",4.85E-02,3.94E+04,----,----,----,873-1073,15*,"Blanke, B.C.; Bousquet, E. N.; Curtis, M. L.; Murphy, E. L. Density and Viscosity of Fused Mixtures of Lithium, Beryllium, and Uranium Fluorides. Mound Laboratory. 1959.",----,----,----,----,----,----,----,----,----,----,----,----,----,--------,----,----
BeF2-LiF-UF4,91.9839,0.4-0.4-0.2,927,----,"Capelli, E., O. Benes, and R. J. M. Konings. ""Thermodynamic assessment of the LiF-NaF-BeF2-ThF4-UF4 system."" Journal of Nuclear Materials 449 (2014): 111-121.",----,----,----,3.86E+00,2.80E-04,973-1073,5,"Blanke, B.C.; Bousquet, E. N.; Curtis, M. L.; Murphy, E. L. Density and Viscosity of Fused Mixtures of Lithium, Beryllium, and Uranium Fluorides. Mound Laboratory. 1959.",1.20E-02,5.94E+04,----,----,----,973-1073,15*,"Blanke, B.C.; Bousquet, E. N.; Curtis, M. L.; Murphy, E. L. Density and Viscosity of Fused Mixtures of Lithium, Beryllium, and Uranium Fluorides. Mound Laboratory. 1959.",----,----,----,----,----,----,----,----,----,----,----,----,----,--------,----,----
BeF2-LiF-UF4,46.1013,0.41-0.55-0.04,688,----,"Capelli, E., O. Benes, and R. J. M. Konings. ""Thermodynamic assessment of the LiF-NaF-BeF2-ThF4-UF4 system."" Journal of Nuclear Materials 449 (2014): 111-121.",----,----,----,2.72E+00,4.60E-04,873-1073,5,"Blanke, B.C.; Bousquet, E. N.; Curtis, M. L.; Murphy, E. L. Density and Viscosity of Fused Mixtures of Lithium, Beryllium, and Uranium Fluorides. Mound Laboratory. 1959.",5.04E-02,4.13E+04,----,----,----,873-1073,15*,"Blanke, B.C.; Bousquet, E. N.; Curtis, M. L.; Murphy, E. L. Density and Viscosity of Fused Mixtures of Lithium, Beryllium, and Uranium Fluorides. Mound Laboratory. 1959.",----,----,----,----,----,----,----,----,----,----,----,----,----,--------,----,----
BeF2-LiF-UF4,57.8353,0.42-0.5-0.08,779,----,"Capelli, E., O. Benes, and R. J. M. Konings. ""Thermodynamic assessment of the LiF-NaF-BeF2-ThF4-UF4 system."" Journal of Nuclear Materials 449 (2014): 111-121.",----,----,----,3.15E+00,4.90E-04,873-1073,5,"Blanke, B.C.; Bousquet, E. N.; Curtis, M. L.; Murphy, E. L. Density and Viscosity of Fused Mixtures of Lithium, Beryllium, and Uranium Fluorides. Mound Laboratory. 1959.",1.34E-02,5.35E+04,----,----,----,873-1073,15*,"Blanke, B.C.; Bousquet, E. N.; Curtis, M. L.; Murphy, E. L. Density and Viscosity of Fused Mixtures of Lithium, Beryllium, and Uranium Fluorides. Mound Laboratory. 1959.",----,----,----,----,----,----,----,----,----,----,----,----,----,--------,----,----
BeF2-LiF-UF4,40.761,0.43-0.55-0.02,681,----,"Capelli, E., O. Benes, and R. J. M. Konings. ""Thermodynamic assessment of the LiF-NaF-BeF2-ThF4-UF4 system."" Journal of Nuclear Materials 449 (2014): 111-121.",----,----,----,2.53E+00,4.80E-04,873-1073,5,"Blanke, B.C.; Bousquet, E. N.; Curtis, M. L.; Murphy, E. L. Density and Viscosity of Fused Mixtures of Lithium, Beryllium, and Uranium Fluorides. Mound Laboratory. 1959.",2.39E-02,4.69E+04,----,----,----,873-1073,15*,"Blanke, B.C.; Bousquet, E. N.; Curtis, M. L.; Murphy, E. L. Density and Viscosity of Fused Mixtures of Lithium, Beryllium, and Uranium Fluorides. Mound Laboratory. 1959.",----,----,----,----,----,----,----,----,----,----,----,----,----,--------,----,----
BeF2-LiF-UF4,52.495,0.44-0.5-0.06,737,----,"Capelli, E., O. Benes, and R. J. M. Konings. ""Thermodynamic assessment of the LiF-NaF-BeF2-ThF4-UF4 system."" Journal of Nuclear Materials 449 (2014): 111-121.",----,----,----,3.00E+00,5.25E-04,873-1073,5,"Blanke, B.C.; Bousquet, E. N.; Curtis, M. L.; Murphy, E. L. Density and Viscosity of Fused Mixtures of Lithium, Beryllium, and Uranium Fluorides. Mound Laboratory. 1959.",2.99E-02,4.82E+04,----,----,----,873-1073,15*,"Blanke, B.C.; Bousquet, E. N.; Curtis, M. L.; Murphy, E. L. Density and Viscosity of Fused Mixtures of Lithium, Beryllium, and Uranium Fluorides. Mound Laboratory. 1959.",----,----,----,----,----,----,----,----,----,----,----,----,----,--------,----,----
BeF2-LiF-UF4,58.6781,0.46-0.46-0.08,797,----,"Capelli, E., O. Benes, and R. J. M. Konings. ""Thermodynamic assessment of the LiF-NaF-BeF2-ThF4-UF4 system."" Journal of Nuclear Materials 449 (2014): 111-121.",----,----,----,3.04E+00,4.05E-04,873-1073,5,"Blanke, B.C.; Bousquet, E. N.; Curtis, M. L.; Murphy, E. L. Density and Viscosity of Fused Mixtures of Lithium, Beryllium, and Uranium Fluorides. Mound Laboratory. 1959.",1.04E-03,7.66E+04,----,----,----,873-1073,15*,"Blanke, B.C.; Bousquet, E. N.; Curtis, M. L.; Murphy, E. L. Density and Viscosity of Fused Mixtures of Lithium, Beryllium, and Uranium Fluorides. Mound Laboratory. 1959.",----,----,----,----,----,----,----,----,----,----,----,----,----,--------,----,----
BeF2-LiF-UF4,47.1547,0.46-0.5-0.04,674,----,"Capelli, E., O. Benes, and R. J. M. Konings. ""Thermodynamic assessment of the LiF-NaF-BeF2-ThF4-UF4 system."" Journal of Nuclear Materials 449 (2014): 111-121.",----,----,----,2.66E+00,4.00E-04,873-1073,5,"Blanke, B.C.; Bousquet, E. N.; Curtis, M. L.; Murphy, E. L. Density and Viscosity of Fused Mixtures of Lithium, Beryllium, and Uranium Fluorides. Mound Laboratory. 1959.",1.96E-02,5.24E+04,----,----,----,873-1073,15*,"Blanke, B.C.; Bousquet, E. N.; Curtis, M. L.; Murphy, E. L. Density and Viscosity of Fused Mixtures of Lithium, Beryllium, and Uranium Fluorides. Mound Laboratory. 1959.",----,----,----,----,----,----,----,----,----,----,----,----,----,--------,----,----
BeF2-LiF-UF4,41.8145,0.48-0.5-0.02,651,----,"Capelli, E., O. Benes, and R. J. M. Konings. ""Thermodynamic assessment of the LiF-NaF-BeF2-ThF4-UF4 system."" Journal of Nuclear Materials 449 (2014): 111-121.",----,----,----,2.42E+00,3.90E-04,873-1073,5,"Blanke, B.C.; Bousquet, E. N.; Curtis, M. L.; Murphy, E. L. Density and Viscosity of Fused Mixtures of Lithium, Beryllium, and Uranium Fluorides. Mound Laboratory. 1959.",3.16E-02,4.78E+04,----,----,----,873-1073,15*,"Blanke, B.C.; Bousquet, E. N.; Curtis, M. L.; Murphy, E. L. Density and Viscosity of Fused Mixtures of Lithium, Beryllium, and Uranium Fluorides. Mound Laboratory. 1959.",----,----,----,----,----,----,----,----,----,----,----,----,----,--------,----,----
BeF2-LiF-UF4,48.2082,0.51-0.45-0.04,698,----,"Capelli, E., O. Benes, and R. J. M. Konings. ""Thermodynamic assessment of the LiF-NaF-BeF2-ThF4-UF4 system."" Journal of Nuclear Materials 449 (2014): 111-121.",----,----,----,2.65E+00,3.95E-04,873-1073,5,"Blanke, B.C.; Bousquet, E. N.; Curtis, M. L.; Murphy, E. L. Density and Viscosity of Fused Mixtures of Lithium, Beryllium, and Uranium Fluorides. Mound Laboratory. 1959.",2.98E-02,5.14E+04,----,----,----,873-1073,15*,"Blanke, B.C.; Bousquet, E. N.; Curtis, M. L.; Murphy, E. L. Density and Viscosity of Fused Mixtures of Lithium, Beryllium, and Uranium Fluorides. Mound Laboratory. 1959.",----,----,----,----,----,----,----,----,----,----,----,----,----,--------,----,----
BeF2-LiF-UF4,59.9422,0.52-0.4-0.08,812,----,"Capelli, E., O. Benes, and R. J. M. Konings. ""Thermodynamic assessment of the LiF-NaF-BeF2-ThF4-UF4 system."" Journal of Nuclear Materials 449 (2014): 111-121.",----,----,----,2.99E+00,3.85E-04,873-1073,5,"Blanke, B.C.; Bousquet, E. N.; Curtis, M. L.; Murphy, E. L. Density and Viscosity of Fused Mixtures of Lithium, Beryllium, and Uranium Fluorides. Mound Laboratory. 1959.",----,----,----,----,----,----,----,----,----,----,----,----,----,----,----,----,----,----,----,----,----,--------,----,----
BeF2-LiF-UF4,49.2617,0.56-0.4-0.04,710,----,"Capelli, E., O. Benes, and R. J. M. Konings. ""Thermodynamic assessment of the LiF-NaF-BeF2-ThF4-UF4 system."" Journal of Nuclear Materials 449 (2014): 111-121.",----,----,----,2.58E+00,3.75E-04,873-1073,5,"Blanke, B.C.; Bousquet, E. N.; Curtis, M. L.; Murphy, E. L. Density and Viscosity of Fused Mixtures of Lithium, Beryllium, and Uranium Fluorides. Mound Laboratory. 1959.",3.21E-03,7.68E+04,----,----,----,873-1073,15*,"Blanke, B.C.; Bousquet, E. N.; Curtis, M. L.; Murphy, E. L. Density and Viscosity of Fused Mixtures of Lithium, Beryllium, and Uranium Fluorides. Mound Laboratory. 1959.",----,----,----,----,----,----,----,----,----,----,----,----,----,--------,----,----
BeF2-LiF-UF4,50.3152,0.61-0.35-0.04,738,----,"Capelli, E., O. Benes, and R. J. M. Konings. ""Thermodynamic assessment of the LiF-NaF-BeF2-ThF4-UF4 system."" Journal of Nuclear Materials 449 (2014): 111-121.",----,----,----,2.54E+00,3.35E-04,873-1073,5,"Blanke, B.C.; Bousquet, E. N.; Curtis, M. L.; Murphy, E. L. Density and Viscosity of Fused Mixtures of Lithium, Beryllium, and Uranium Fluorides. Mound Laboratory. 1959.",----,----,----,----,----,----,----,----,----,----,----,----,----,----,----,----,----,----,----,----,----,--------,----,----
BeF2-LiF-UF4,----,0.37-0.62-0.01,718,20,MSTDB-TC,----,----,----,----,----,----,----,----,----,----,----,----,----,----,----,----,----,----,----,----,----,----,----,----,----,----,----,260.08,0.09,1755.0,5,"W.D. Powers, R.H. Nimmo, ""Molten-Salt Reactor Program Quarterly Progress Report (For Period Ending October 31, 1958) - Physical Property Measurements"" USAEC Quarterly Progress Report, ORNL-2626, p. 45 (1959)"
BeF2-LiF-UF4-ZrF4,40.154,0.23-0.712-0.008-0.05,710,5*,"Rosenthal, M. W.; Briggs, R. B.; Kasten, P. R. MOLTEN-SALT REACTOR PROGRAM SEMIANNUAL PROGRESS REPORT FOR PERIOD ENDING AUGUST 31, 1968. ORNL-4344; IX: Oak Ridge, TN (United States), 1969. https://doi.org/10.2172/4805939.",----,----,----,----,----,----,----,----,----,----,----,----,----,----,----,----,1.24E+00,0.00E+00,784-1124,25,"Rosenthal, M. W.; Briggs, R. B.; Kasten, P. R. MOLTEN-SALT REACTOR PROGRAM SEMIANNUAL PROGRESS REPORT FOR PERIOD ENDING AUGUST 31, 1968. ORNL-4344; IX: Oak Ridge, TN (United States), 1969. https://doi.org/10.2172/4805939.",----,----,----,----,----,----,----,----,--------,----,----
BeF2-LiF-UF4-ZrF4,40.0506,0.2996-0.6479-0.0026-0.0499,734,20,MSTDB-TC,----,----,----,2.71E+00,5.62E-04,797.5-1034.3,1,"Cantor, S. Density and Viscosity of Several Molten Fluoride Mixtures; Oak Ridge, TN (United States), 1973. https://doi.org/10.2172/4419855.",----,----,----,----,----,----,----,----,----,----,----,----,----,----,----,----,----,----,----,----,----,--------,----,----
BeF2-LiF-ZrF4,39.6278,0.301-0.647-0.052,737,20,MSTDB-TC,----,----,----,2.70E+00,5.77E-04,725.2-977.1,1,"Cantor, S. Density and Viscosity of Several Molten Fluoride Mixtures; Oak Ridge, TN (United States), 1973. https://doi.org/10.2172/4419855.",----,----,----,----,----,----,----,----,----,----,----,----,----,----,----,----,----,----,----,----,----,--------,----,----
BeF2-NaF,43.3458,0.2704-0.7296,957,10,"Robelin, C.; Chartrand, P. Thermodynamic evaluation and optimization of the (NaF + AlF3 + CaF2 + BeF2 + Al2O3 + BeO) system. J. Chem. Thermodyn. 2013, 57, 387-403.",----,----,----,----,----,----,----,----,1.06E-01,2.95E+04,----,----,----,973-1073,20,"Blanke, B. C.; Fister, K. W.; Jones, L. V.; Jordan, K. C.; Joyner, R. W.; Murphy, E. L. Viscosity of Fused Mixtures of Sodium Fluoride, Beryllium Fluoride, and Uranium Fluoride. Mound Laboratory. 1958b.",----,----,----,----,----,----,----,----,----,----,----,----,----,--------,----,----
BeF2-NaF,43.4944,0.3-0.7,851,10,"Robelin, C.; Chartrand, P. Thermodynamic evaluation and optimization of the (NaF + AlF3 + CaF2 + BeF2 + Al2O3 + BeO) system. J. Chem. Thermodyn. 2013, 57, 387-403.",----,----,----,2.55E+00,5.05E-04,873-1073,4,"Blanke, B. C.; Bousquet, E. N.; Jones, L. V.; Murphy, E. L.; Vallee, R. E. Density of Fused Mixtures of Sodium Fluoride, Beryllium Fluoride, and Uranium Fluoride. Mound Laboratory. 1958a.",2.47E-01,2.21E+04,----,----,----,873-1073,20,"Blanke, B. C.; Fister, K. W.; Jones, L. V.; Jordan, K. C.; Joyner, R. W.; Murphy, E. L. Viscosity of Fused Mixtures of Sodium Fluoride, Beryllium Fluoride, and Uranium Fluoride. Mound Laboratory. 1958b.",----,----,----,----,----,----,----,----,----,----,----,----,----,--------,----,----
BeF2-NaF,43.503,0.3017-0.6983,846,10,"Robelin, C.; Chartrand, P. Thermodynamic evaluation and optimization of the (NaF + AlF3 + CaF2 + BeF2 + Al2O3 + BeO) system. J. Chem. Thermodyn. 2013, 57, 387-403.",----,----,----,----,----,----,----,----,2.21E-01,2.27E+04,----,----,----,873-1073,20,"Blanke, B. C.; Fister, K. W.; Jones, L. V.; Jordan, K. C.; Joyner, R. W.; Murphy, E. L. Viscosity of Fused Mixtures of Sodium Fluoride, Beryllium Fluoride, and Uranium Fluoride. Mound Laboratory. 1958b.",----,----,----,----,----,----,----,----,----,----,----,----,----,--------,----,----
BeF2-NaF,43.6601,0.333-0.667,860,10,"Robelin, C.; Chartrand, P. Thermodynamic evaluation and optimization of the (NaF + AlF3 + CaF2 + BeF2 + Al2O3 + BeO) system. J. Chem. Thermodyn. 2013, 57, 387-403.",----,----,----,2.45E+00,3.85E-04,873-1073,4,"Blanke, B. C.; Bousquet, E. N.; Jones, L. V.; Murphy, E. L.; Vallee, R. E. Density of Fused Mixtures of Sodium Fluoride, Beryllium Fluoride, and Uranium Fluoride. Mound Laboratory. 1958a.",1.44E-01,3.01E+04,----,----,----,873-1073,20,"Blanke, B. C.; Fister, K. W.; Jones, L. V.; Jordan, K. C.; Joyner, R. W.; Murphy, E. L. Viscosity of Fused Mixtures of Sodium Fluoride, Beryllium Fluoride, and Uranium Fluoride. Mound Laboratory. 1958b.",----,----,----,----,----,----,----,----,----,----,----,----,----,--------,----,----
BeF2-NaF,43.7957,0.36-0.64,845,10,"Robelin, C.; Chartrand, P. Thermodynamic evaluation and optimization of the (NaF + AlF3 + CaF2 + BeF2 + Al2O3 + BeO) system. J. Chem. Thermodyn. 2013, 57, 387-403.",----,----,----,2.55E+00,5.00E-04,873-1073,4,"Blanke, B. C.; Bousquet, E. N.; Jones, L. V.; Murphy, E. L.; Vallee, R. E. Density of Fused Mixtures of Sodium Fluoride, Beryllium Fluoride, and Uranium Fluoride. Mound Laboratory. 1958a.",----,----,----,----,----,----,----,----,----,----,----,----,----,----,----,----,----,----,----,----,----,--------,----,----
BeF2-NaF,43.9965,0.4-0.6,728,10,"Robelin, C.; Chartrand, P. Thermodynamic evaluation and optimization of the (NaF + AlF3 + CaF2 + BeF2 + Al2O3 + BeO) system. J. Chem. Thermodyn. 2013, 57, 387-403.",----,----,----,2.58E+00,5.30E-04,873-1073,4,"Blanke, B. C.; Bousquet, E. N.; Jones, L. V.; Murphy, E. L.; Vallee, R. E. Density of Fused Mixtures of Sodium Fluoride, Beryllium Fluoride, and Uranium Fluoride. Mound Laboratory. 1958a.",6.58E-02,3.62E+04,----,----,----,873-1073,20,"Blanke, B. C.; Fister, K. W.; Jones, L. V.; Jordan, K. C.; Joyner, R. W.; Murphy, E. L. Viscosity of Fused Mixtures of Sodium Fluoride, Beryllium Fluoride, and Uranium Fluoride. Mound Laboratory. 1958b.",----,----,----,----,----,----,----,----,----,----,----,----,----,--------,----,----
BeF2-NaF,44.0969,0.42-0.58,612,10,"Robelin, C.; Chartrand, P. Thermodynamic evaluation and optimization of the (NaF + AlF3 + CaF2 + BeF2 + Al2O3 + BeO) system. J. Chem. Thermodyn. 2013, 57, 387-403.",----,----,----,2.53E+00,4.90E-04,873-1073,4,"Blanke, B. C.; Bousquet, E. N.; Jones, L. V.; Murphy, E. L.; Vallee, R. E. Density of Fused Mixtures of Sodium Fluoride, Beryllium Fluoride, and Uranium Fluoride. Mound Laboratory. 1958a.",----,----,----,----,----,----,----,----,----,----,----,----,----,----,----,----,----,----,----,----,----,--------,----,----
BeF2-NaF,44.1471,0.43-0.57,610,10,"Robelin, C.; Chartrand, P. Thermodynamic evaluation and optimization of the (NaF + AlF3 + CaF2 + BeF2 + Al2O3 + BeO) system. J. Chem. Thermodyn. 2013, 57, 387-403.",1673,----,"Jerden, J. Molten Salt Thermophysical Properties Database Development: 2019 Update; Argonne, IL (United States), 2019. https://doi.org/10.2172/1559846.",----,----,----,----,----,3.50E-02,4.30E+04,----,----,----,873-1073,10,"Cohen, S. I.; Jones, T. N. VISCOSITY MEASUREMENTS ON MOLTEN FLUORIDE MIXTURES ORNL-2278; Oak Ridge National Lab., Tenn.: Oak Ridge, TN (United States), 1957. https://doi.org/10.2172/4803933.",----,----,----,----,----,----,----,----,----,----,----,----,----,--------,----,----
BeF2-NaF,44.2179,0.4441-0.5559,626,10,"Robelin, C.; Chartrand, P. Thermodynamic evaluation and optimization of the (NaF + AlF3 + CaF2 + BeF2 + Al2O3 + BeO) system. J. Chem. Thermodyn. 2013, 57, 387-403.",----,----,----,----,----,----,----,----,4.31E-02,3.95E+04,----,----,----,873-1073,20,"Blanke, B. C.; Fister, K. W.; Jones, L. V.; Jordan, K. C.; Joyner, R. W.; Murphy, E. L. Viscosity of Fused Mixtures of Sodium Fluoride, Beryllium Fluoride, and Uranium Fluoride. Mound Laboratory. 1958b.",----,----,----,----,----,----,----,----,----,----,----,----,----,--------,----,----
BeF2-NaF,44.353,0.471-0.529,643,10,"Robelin, C.; Chartrand, P. Thermodynamic evaluation and optimization of the (NaF + AlF3 + CaF2 + BeF2 + Al2O3 + BeO) system. J. Chem. Thermodyn. 2013, 57, 387-403.",----,----,----,2.38E+00,3.25E-04,873-1073,4,"Blanke, B. C.; Bousquet, E. N.; Jones, L. V.; Murphy, E. L.; Vallee, R. E. Density of Fused Mixtures of Sodium Fluoride, Beryllium Fluoride, and Uranium Fluoride. Mound Laboratory. 1958a.",----,----,----,----,----,----,----,----,----,----,----,----,----,----,----,----,----,----,----,----,----,--------,----,----
BeF2-NaF,44.3982,0.48-0.52,645,10,"Robelin, C.; Chartrand, P. Thermodynamic evaluation and optimization of the (NaF + AlF3 + CaF2 + BeF2 + Al2O3 + BeO) system. J. Chem. Thermodyn. 2013, 57, 387-403.",----,----,----,2.56E+00,5.30E-04,873-1073,4,"Blanke, B. C.; Bousquet, E. N.; Jones, L. V.; Murphy, E. L.; Vallee, R. E. Density of Fused Mixtures of Sodium Fluoride, Beryllium Fluoride, and Uranium Fluoride. Mound Laboratory. 1958a.",----,----,----,----,----,----,----,----,----,----,----,----,----,----,----,----,----,----,----,----,----,--------,----,----
BeF2-NaF,44.4986,0.5-0.5,647,10,"Robelin, C.; Chartrand, P. Thermodynamic evaluation and optimization of the (NaF + AlF3 + CaF2 + BeF2 + Al2O3 + BeO) system. J. Chem. Thermodyn. 2013, 57, 387-403.",----,----,----,2.51E+00,5.05E-04,873-1073,4,"Blanke, B. C.; Bousquet, E. N.; Jones, L. V.; Murphy, E. L.; Vallee, R. E. Density of Fused Mixtures of Sodium Fluoride, Beryllium Fluoride, and Uranium Fluoride. Mound Laboratory. 1958a.",2.92E-02,4.51E+04,----,----,----,873-1073,20,"Blanke, B. C.; Fister, K. W.; Jones, L. V.; Jordan, K. C.; Joyner, R. W.; Murphy, E. L. Viscosity of Fused Mixtures of Sodium Fluoride, Beryllium Fluoride, and Uranium Fluoride. Mound Laboratory. 1958b.",----,----,----,----,----,----,----,----,----,----,----,----,----,--------,----,----
BeF2-NaF,44.609,0.522-0.478,646,10,"Robelin, C.; Chartrand, P. Thermodynamic evaluation and optimization of the (NaF + AlF3 + CaF2 + BeF2 + Al2O3 + BeO) system. J. Chem. Thermodyn. 2013, 57, 387-403.",----,----,----,----,----,----,----,----,2.34E-02,4.79E+04,----,----,----,873-1073,20,"Blanke, B. C.; Fister, K. W.; Jones, L. V.; Jordan, K. C.; Joyner, R. W.; Murphy, E. L. Viscosity of Fused Mixtures of Sodium Fluoride, Beryllium Fluoride, and Uranium Fluoride. Mound Laboratory. 1958b.",----,----,----,----,----,----,----,----,----,----,----,----,----,--------,----,----
BeF2-NaF,44.6994,0.54-0.46,642,10,"Robelin, C.; Chartrand, P. Thermodynamic evaluation and optimization of the (NaF + AlF3 + CaF2 + BeF2 + Al2O3 + BeO) system. J. Chem. Thermodyn. 2013, 57, 387-403.",----,----,----,2.54E+00,5.15E-04,873-1073,4,"Blanke, B. C.; Bousquet, E. N.; Jones, L. V.; Murphy, E. L.; Vallee, R. E. Density of Fused Mixtures of Sodium Fluoride, Beryllium Fluoride, and Uranium Fluoride. Mound Laboratory. 1958a.",----,----,----,----,----,----,----,----,----,----,----,----,----,----,----,----,----,----,----,----,----,--------,----,----
