Repository: jakenumbers/Molten-Salt-TP-Suite-Codes-Development

# Integrated Structural Coherence Model (SCM) and Machine-Learning Interatomic Potential (MLIP)

This repository contains the Python scripts and SLURM batch files required to run the Integrated Structural Coherence Model (ISM) pipeline through an HPC Cluster. 

This pipeline is a highly automated computational framework designed to extract macroscopic thermodynamics, structural geometry, and microscale vibrational/spectral dynamics of molten salts directly from a universal Machine Learning Interatomic Potential (MLIP).

This pipeline originates from:

File: MD_Simulations/Molten_Salt_Thermophysical_Properties.csv (part 4 of 13)
formula,molecularWeight,comp,melt,melt_unc,melt_ref,boil,boil_unc,boil_ref,rho_a,rho_b,rho_range,rho_unc,rho_ref,mu_a,mu_b,mu_a2,mu_b2,mu_c,mu_range,mu_unc,mu_ref,k_a,k_b,k_range,k_unc,k_ref,cp_a,cp_b,cp_c,cp_d,cp_unc,cp_ref,sigma_a,sigma_b,sigma_range,sigma_unc,sigma_ref
BeF2-NaF,44.8651,0.573-0.427,631,10,"Robelin, C.; Chartrand, P. Thermodynamic evaluation and optimization of the (NaF + AlF3 + CaF2 + BeF2 + Al2O3 + BeO) system. J. Chem. Thermodyn. 2013, 57, 387-403.",----,----,----,----,----,----,----,----,1.28E-03,7.47E+04,----,----,----,973-1073,20,"Blanke, B. C.; Fister, K. W.; Jones, L. V.; Jordan, K. C.; Joyner, R. W.; Murphy, E. L. Viscosity of Fused Mixtures of Sodium Fluoride, Beryllium Fluoride, and Uranium Fluoride. Mound Laboratory. 1958b.",----,----,----,----,----,----,----,----,----,----,----,----,----,--------,----,----
BeF2-NaF,45.0007,0.6-0.4,621,10,"Robelin, C.; Chartrand, P. Thermodynamic evaluation and optimization of the (NaF + AlF3 + CaF2 + BeF2 + Al2O3 + BeO) system. J. Chem. Thermodyn. 2013, 57, 387-403.",----,----,----,2.54E+00,5.20E-04,873-1073,4,"Blanke, B. C.; Bousquet, E. N.; Jones, L. V.; Murphy, E. L.; Vallee, R. E. Density of Fused Mixtures of Sodium Fluoride, Beryllium Fluoride, and Uranium Fluoride. Mound Laboratory. 1958a.",----,----,----,----,----,----,----,----,----,----,----,----,----,----,----,----,----,----,----,----,----,--------,----,----
BeF2-NaF,45.207,0.6411-0.3589,673,10,"Robelin, C.; Chartrand, P. Thermodynamic evaluation and optimization of the (NaF + AlF3 + CaF2 + BeF2 + Al2O3 + BeO) system. J. Chem. Thermodyn. 2013, 57, 387-403.",----,----,----,----,----,----,----,----,2.75E-03,7.41E+04,----,----,----,973-1073,20,"Blanke, B. C.; Fister, K. W.; Jones, L. V.; Jordan, K. C.; Joyner, R. W.; Murphy, E. L. Viscosity of Fused Mixtures of Sodium Fluoride, Beryllium Fluoride, and Uranium Fluoride. Mound Laboratory. 1958b.",----,----,----,----,----,----,----,----,----,----,----,----,----,--------,----,----
BeF2-NaF,----,0.429-0.571,603,20,MSTDB-TC,----,----,----,----,----,----,----,----,----,----,----,----,----,----,----,----,----,----,----,----,----,----,----,----,----,----,----,278.09,0.12,1878.0,6,"H.G. MacPherson, ""Molten-Salt Reactor Program Quarterly Progress Report (for period ending July 31, 1960)"" ORNL-3014, Contract No. W-7405-eng-26 (1960)"
BeF2-NaF,----,0.425-0.575,596,20,MSTDB-TC,----,----,----,----,----,----,----,----,----,----,----,----,----,----,----,----,----,----,----,----,----,----,----,----,----,----,----,306.55,0.14,1875.0,6,"H.G. MacPherson, ""Molten-Salt Reactor Program Quarterly Progress Report (for period ending July 31, 1960)"" ORNL-3014, Contract No. W-7405-eng-26 (1960)"
BeF2-NaF,----,0.37-0.63,832,20,MSTDB-TC,----,----,----,----,----,----,----,----,----,----,----,----,----,----,----,----,----,----,----,----,----,----,----,----,----,----,----,338.27,0.17,1898.0,6,"H.G. MacPherson, ""Molten-Salt Reactor Program Quarterly Progress Report (for period ending July 31, 1960)"" ORNL-3014, Contract No. W-7405-eng-26 (1960)"
BeF2-NaF-UF4,91.2556,0.06-0.76-0.18,867,20,MSTDB-TC,----,----,----,4.07E+00,5.40E-04,973-1073,5,"Blanke, B. C.; Bousquet, E. N.; Jones, L. V.; Murphy, E. L.; Vallee, R. E. Density of Fused Mixtures of Sodium Fluoride, Beryllium Fluoride, and Uranium Fluoride. Mound Laboratory. 1958a.",7.69E-02,3.88E+04,----,----,----,973-1073,15*,"Blanke, B. C.; Fister, K. W.; Jones, L. V.; Jordan, K. C.; Joyner, R. W.; Murphy, E. L. Viscosity of Fused Mixtures of Sodium Fluoride, Beryllium Fluoride, and Uranium Fluoride. Mound Laboratory. 1958b.",----,----,----,----,----,----,----,----,----,----,----,----,----,--------,----,----
BeF2-NaF-UF4,170.1958,0.07-0.46-0.47,946,20,MSTDB-TC,----,----,----,6.46E+00,1.42E-03,973-1073,5,"Blanke, B. C.; Bousquet, E. N.; Jones, L. V.; Murphy, E. L.; Vallee, R. E. Density of Fused Mixtures of Sodium Fluoride, Beryllium Fluoride, and Uranium Fluoride. Mound Laboratory. 1958a.",3.96E-02,4.57E+04,----,----,----,973-1073,15*,"Blanke, B. C.; Fister, K. W.; Jones, L. V.; Jordan, K. C.; Joyner, R. W.; Murphy, E. L. Viscosity of Fused Mixtures of Sodium Fluoride, Beryllium Fluoride, and Uranium Fluoride. Mound Laboratory. 1958b.",----,----,----,----,----,----,----,----,----,----,----,----,----,--------,----,----
BeF2-NaF-UF4,137.5517,0.07-0.58-0.35,961,20,MSTDB-TC,----,----,----,5.72E+00,1.21E-03,973-1073,5,"Blanke, B. C.; Bousquet, E. N.; Jones, L. V.; Murphy, E. L.; Vallee, R. E. Density of Fused Mixtures of Sodium Fluoride, Beryllium Fluoride, and Uranium Fluoride. Mound Laboratory. 1958a.",1.25E-01,3.62E+04,----,----,----,973-1073,15*,"Blanke, B. C.; Fister, K. W.; Jones, L. V.; Jordan, K. C.; Joyner, R. W.; Murphy, E. L. Viscosity of Fused Mixtures of Sodium Fluoride, Beryllium Fluoride, and Uranium Fluoride. Mound Laboratory. 1958b.",----,----,----,----,----,----,----,----,----,----,----,----,----,--------,----,----
BeF2-NaF-UF4,83.2452,0.09-0.76-0.15,851,20,MSTDB-TC,----,----,----,3.96E+00,6.25E-04,873-1073,5,"Blanke, B. C.; Bousquet, E. N.; Jones, L. V.; Murphy, E. L.; Vallee, R. E. Density of Fused Mixtures of Sodium Fluoride, Beryllium Fluoride, and Uranium Fluoride. Mound Laboratory. 1958a.",6.14E-02,4.07E+04,----,----,----,873-1073,15*,"Blanke, B. C.; Fister, K. W.; Jones, L. V.; Jordan, K. C.; Joyner, R. W.; Murphy, E. L. Viscosity of Fused Mixtures of Sodium Fluoride, Beryllium Fluoride, and Uranium Fluoride. Mound Laboratory. 1958b.",----,----,----,----,----,----,----,----,----,----,----,----,----,--------,----,----
BeF2-NaF-UF4,170.3464,0.1-0.43-0.47,920,20,MSTDB-TC,----,----,----,6.44E+00,1.40E-03,973-1073,5,"Blanke, B. C.; Bousquet, E. N.; Jones, L. V.; Murphy, E. L.; Vallee, R. E. Density of Fused Mixtures of Sodium Fluoride, Beryllium Fluoride, and Uranium Fluoride. Mound Laboratory. 1958a.",----,----,----,----,----,----,----,----,----,----,----,----,----,----,----,----,----,----,----,----,----,--------,----,----
BeF2-NaF-UF4,162.1854,0.1-0.46-0.44,937,20,MSTDB-TC,----,----,----,6.01E+00,1.12E-03,973-1073,5,"Blanke, B. C.; Bousquet, E. N.; Jones, L. V.; Murphy, E. L.; Vallee, R. E. Density of Fused Mixtures of Sodium Fluoride, Beryllium Fluoride, and Uranium Fluoride. Mound Laboratory. 1958a.",2.80E-02,4.88E+04,----,----,----,973-1073,15*,"Blanke, B. C.; Fister, K. W.; Jones, L. V.; Jordan, K. C.; Joyner, R. W.; Murphy, E. L. Viscosity of Fused Mixtures of Sodium Fluoride, Beryllium Fluoride, and Uranium Fluoride. Mound Laboratory. 1958b.",----,----,----,----,----,----,----,----,----,----,----,----,----,--------,----,----
BeF2-NaF-UF4,137.7023,0.1-0.55-0.35,959,20,MSTDB-TC,----,----,----,5.65E+00,1.18E-03,973-1073,5,"Blanke, B. C.; Bousquet, E. N.; Jones, L. V.; Murphy, E. L.; Vallee, R. E. Density of Fused Mixtures of Sodium Fluoride, Beryllium Fluoride, and Uranium Fluoride. Mound Laboratory. 1958a.",7.47E-02,4.06E+04,----,----,----,973-1073,15*,"Blanke, B. C.; Fister, K. W.; Jones, L. V.; Jordan, K. C.; Joyner, R. W.; Murphy, E. L. Viscosity of Fused Mixtures of Sodium Fluoride, Beryllium Fluoride, and Uranium Fluoride. Mound Laboratory. 1958b.",----,----,----,----,----,----,----,----,----,----,----,----,----,--------,----,----
BeF2-NaF-UF4,129.5412,0.1-0.58-0.32,952,20,MSTDB-TC,----,----,----,5.43E+00,1.10E-03,973-1073,5,"Blanke, B. C.; Bousquet, E. N.; Jones, L. V.; Murphy, E. L.; Vallee, R. E. Density of Fused Mixtures of Sodium Fluoride, Beryllium Fluoride, and Uranium Fluoride. Mound Laboratory. 1958a.",----,----,----,----,----,----,----,----,----,----,----,----,----,----,----,----,----,----,----,----,----,--------,----,----
BeF2-NaF-UF4,107.7785,0.1-0.66-0.24,906,20,MSTDB-TC,----,----,----,4.40E+00,5.20E-04,973-1073,5,"Blanke, B. C.; Bousquet, E. N.; Jones, L. V.; Murphy, E. L.; Vallee, R. E. Density of Fused Mixtures of Sodium Fluoride, Beryllium Fluoride, and Uranium Fluoride. Mound Laboratory. 1958a.",----,----,----,----,----,----,----,----,----,----,----,----,----,----,----,----,----,----,----,----,----,--------,----,----
BeF2-NaF-UF4,96.8971,0.1-0.7-0.2,889,20,MSTDB-TC,----,----,----,4.32E+00,7.00E-04,973-1073,5,"Blanke, B. C.; Bousquet, E. N.; Jones, L. V.; Murphy, E. L.; Vallee, R. E. Density of Fused Mixtures of Sodium Fluoride, Beryllium Fluoride, and Uranium Fluoride. Mound Laboratory. 1958a.",----,----,----,----,----,----,----,----,----,----,----,----,----,----,----,----,----,----,----,----,----,--------,----,----
BeF2-NaF-UF4,80.5751,0.1-0.76-0.14,860,20,MSTDB-TC,----,----,----,3.86E+00,6.10E-04,973-1073,5,"Blanke, B. C.; Bousquet, E. N.; Jones, L. V.; Murphy, E. L.; Vallee, R. E. Density of Fused Mixtures of Sodium Fluoride, Beryllium Fluoride, and Uranium Fluoride. Mound Laboratory. 1958a.",----,----,----,----,----,----,----,----,----,----,----,----,----,----,----,----,----,----,----,----,----,--------,----,----
BeF2-NaF-UF4,69.8945,0.14-0.76-0.1,899,20,MSTDB-TC,----,----,----,3.70E+00,7.60E-04,873-1073,5,"Blanke, B. C.; Bousquet, E. N.; Jones, L. V.; Murphy, E. L.; Vallee, R. E. Density of Fused Mixtures of Sodium Fluoride, Beryllium Fluoride, and Uranium Fluoride. Mound Laboratory. 1958a.",----,----,----,----,----,----,----,----,----,----,----,----,----,----,----,----,----,----,----,----,----,--------,----,----
BeF2-NaF-UF4,83.5464,0.15-0.7-0.15,859,20,MSTDB-TC,----,----,----,4.10E+00,8.20E-04,873-1073,5,"Blanke, B. C.; Bousquet, E. N.; Jones, L. V.; Murphy, E. L.; Vallee, R. E. Density of Fused Mixtures of Sodium Fluoride, Beryllium Fluoride, and Uranium Fluoride. Mound Laboratory. 1958a.",3.87E-02,4.28E+04,----,----,----,873-1073,15*,"Blanke, B. C.; Fister, K. W.; Jones, L. V.; Jordan, K. C.; Joyner, R. W.; Murphy, E. L. Viscosity of Fused Mixtures of Sodium Fluoride, Beryllium Fluoride, and Uranium Fluoride. Mound Laboratory. 1958b.",----,----,----,----,----,----,----,----,----,----,----,----,----,--------,----,----
BeF2-NaF-UF4,170.6476,0.16-0.37-0.47,909,20,MSTDB-TC,----,----,----,6.34E+00,1.28E-03,973-1073,5,"Blanke, B. C.; Bousquet, E. N.; Jones, L. V.; Murphy, E. L.; Vallee, R. E. Density of Fused Mixtures of Sodium Fluoride, Beryllium Fluoride, and Uranium Fluoride. Mound Laboratory. 1958a.",----,----,----,----,----,----,----,----,----,----,----,----,----,----,----,----,----,----,----,----,----,--------,----,----
BeF2-NaF-UF4,75.4356,0.16-0.72-0.12,825,20,MSTDB-TC,----,----,----,3.84E+00,7.70E-04,873-1073,5,"Blanke, B. C.; Bousquet, E. N.; Jones, L. V.; Murphy, E. L.; Vallee, R. E. Density of Fused Mixtures of Sodium Fluoride, Beryllium Fluoride, and Uranium Fluoride. Mound Laboratory. 1958a.",7.07E-02,3.71E+04,----,----,----,873-1073,15*,"Blanke, B. C.; Fister, K. W.; Jones, L. V.; Jordan, K. C.; Joyner, R. W.; Murphy, E. L. Viscosity of Fused Mixtures of Sodium Fluoride, Beryllium Fluoride, and Uranium Fluoride. Mound Laboratory. 1958b.",----,----,----,----,----,----,----,----,----,----,----,----,----,--------,----,----
BeF2-NaF-UF4,64.5543,0.16-0.76-0.08,920,20,MSTDB-TC,----,----,----,3.37E+00,6.40E-04,973-1073,5,"Blanke, B. C.; Bousquet, E. N.; Jones, L. V.; Murphy, E. L.; Vallee, R. E. Density of Fused Mixtures of Sodium Fluoride, Beryllium Fluoride, and Uranium Fluoride. Mound Laboratory. 1958a.",2.15E-02,4.63E+04,----,----,----,973-1073,15*,"Blanke, B. C.; Fister, K. W.; Jones, L. V.; Jordan, K. C.; Joyner, R. W.; Murphy, E. L. Viscosity of Fused Mixtures of Sodium Fluoride, Beryllium Fluoride, and Uranium Fluoride. Mound Laboratory. 1958b.",----,----,----,----,----,----,----,----,----,----,----,----,----,--------,----,----
BeF2-NaF-UF4,75.536,0.18-0.7-0.12,833,20,MSTDB-TC,----,----,----,3.81E+00,7.45E-04,873-1073,5,"Blanke, B. C.; Bousquet, E. N.; Jones, L. V.; Murphy, E. L.; Vallee, R. E. Density of Fused Mixtures of Sodium Fluoride, Beryllium Fluoride, and Uranium Fluoride. Mound Laboratory. 1958a.",5.11E-02,3.78E+04,----,----,----,873-1073,15*,"Blanke, B. C.; Fister, K. W.; Jones, L. V.; Jordan, K. C.; Joyner, R. W.; Murphy, E. L. Viscosity of Fused Mixtures of Sodium Fluoride, Beryllium Fluoride, and Uranium Fluoride. Mound Laboratory. 1958b.",----,----,----,----,----,----,----,----,----,----,----,----,----,--------,----,----
BeF2-NaF-UF4,59.214,0.18-0.76-0.06,942,20,MSTDB-TC,----,----,----,3.21E+00,6.20E-04,973-1073,5,"Blanke, B. C.; Bousquet, E. N.; Jones, L. V.; Murphy, E. L.; Vallee, R. E. Density of Fused Mixtures of Sodium Fluoride, Beryllium Fluoride, and Uranium Fluoride. Mound Laboratory. 1958a.",1.59E-02,4.76E+04,----,----,----,973-1073,15*,"Blanke, B. C.; Fister, K. W.; Jones, L. V.; Jordan, K. C.; Joyner, R. W.; Murphy, E. L. Viscosity of Fused Mixtures of Sodium Fluoride, Beryllium Fluoride, and Uranium Fluoride. Mound Laboratory. 1958b.",----,----,----,----,----,----,----,----,----,----,----,----,----,--------,----,----
BeF2-NaF-UF4,138.1542,0.19-0.46-0.35,907,20,MSTDB-TC,----,----,----,5.57E+00,1.11E-03,973-1073,5,"Blanke, B. C.; Bousquet, E. N.; Jones, L. V.; Murphy, E. L.; Vallee, R. E. Density of Fused Mixtures of Sodium Fluoride, Beryllium Fluoride, and Uranium Fluoride. Mound Laboratory. 1958a.",1.07E-02,5.73E+04,----,----,----,973-1073,15*,"Blanke, B. C.; Fister, K. W.; Jones, L. V.; Jordan, K. C.; Joyner, R. W.; Murphy, E. L. Viscosity of Fused Mixtures of Sodium Fluoride, Beryllium Fluoride, and Uranium Fluoride. Mound Laboratory. 1958b.",----,----,----,----,----,----,----,----,----,----,----,----,----,--------,----,----
BeF2-NaF-UF4,102.8399,0.2-0.58-0.22,916,20,MSTDB-TC,----,----,----,4.39E+00,7.95E-04,873-1073,5,"Blanke, B. C.; Bousquet, E. N.; Jones, L. V.; Murphy, E. L.; Vallee, R. E. Density of Fused Mixtures of Sodium Fluoride, Beryllium Fluoride, and Uranium Fluoride. Mound Laboratory. 1958a.",5.08E-02,4.05E+04,----,----,----,873-1073,15*,"Blanke, B. C.; Fister, K. W.; Jones, L. V.; Jordan, K. C.; Joyner, R. W.; Murphy, E. L. Viscosity of Fused Mixtures of Sodium Fluoride, Beryllium Fluoride, and Uranium Fluoride. Mound Laboratory. 1958b.",----,----,----,----,----,----,----,----,----,----,----,----,----,--------,----,----
BeF2-NaF-UF4,75.6365,0.2-0.68-0.12,853,20,MSTDB-TC,----,----,----,3.79E+00,7.35E-04,873-1073,5,"Blanke, B. C.; Bousquet, E. N.; Jones, L. V.; Murphy, E. L.; Vallee, R. E. Density of Fused Mixtures of Sodium Fluoride, Beryllium Fluoride, and Uranium Fluoride. Mound Laboratory. 1958a.",3.89E-02,3.99E+04,----,----,----,873-1073,15*,"Blanke, B. C.; Fister, K. W.; Jones, L. V.; Jordan, K. C.; Joyner, R. W.; Murphy, E. L. Viscosity of Fused Mixtures of Sodium Fluoride, Beryllium Fluoride, and Uranium Fluoride. Mound Laboratory. 1958b.",----,----,----,----,----,----,----,----,----,----,----,----,----,--------,----,----
BeF2-NaF-UF4,70.1958,0.2-0.7-0.1,811,20,MSTDB-TC,----,----,----,3.68E+00,7.50E-04,873-1073,5,"Blanke, B. C.; Bousquet, E. N.; Jones, L. V.; Murphy, E. L.; Vallee, R. E. Density of Fused Mixtures of Sodium Fluoride, Beryllium Fluoride, and Uranium Fluoride. Mound Laboratory. 1958a.",7.46E-02,3.72E+04,----,----,----,873-1073,15*,"Blanke, B. C.; Fister, K. W.; Jones, L. V.; Jordan, K. C.; Joyner, R. W.; Murphy, E. L. Viscosity of Fused Mixtures of Sodium Fluoride, Beryllium Fluoride, and Uranium Fluoride. Mound Laboratory. 1958b.",----,----,----,----,----,----,----,----,----,----,----,----,----,--------,----,----
BeF2-NaF-UF4,64.7551,0.2-0.72-0.08,788,20,MSTDB-TC,----,----,----,----,----,----,----,----,3.86E-02,3.95E+04,----,----,----,873-1073,15*,"Blanke, B. C.; Fister, K. W.; Jones, L. V.; Jordan, K. C.; Joyner, R. W.; Murphy, E. L. Viscosity of Fused Mixtures of Sodium Fluoride, Beryllium Fluoride, and Uranium Fluoride. Mound Laboratory. 1958b.",----,----,----,----,----,----,----,----,----,----,----,----,----,--------,----,----
BeF2-NaF-UF4,53.8737,0.2-0.76-0.04,964,20,MSTDB-TC,----,----,----,2.90E+00,5.30E-04,973-1073,5,"Blanke, B. C.; Bousquet, E. N.; Jones, L. V.; Murphy, E. L.; Vallee, R. E. Density of Fused Mixtures of Sodium Fluoride, Beryllium Fluoride, and Uranium Fluoride. Mound Laboratory. 1958a.",6.33E-02,3.61E+04,----,----,----,973-1073,15*,"Blanke, B. C.; Fister, K. W.; Jones, L. V.; Jordan, K. C.; Joyner, R. W.; Murphy, E. L. Viscosity of Fused Mixtures of Sodium Fluoride, Beryllium Fluoride, and Uranium Fluoride. Mound Laboratory. 1958b.",----,----,----,----,----,----,----,----,----,----,----,----,----,--------,----,----
BeF2-NaF-UF4,79.0142,0.2009-0.6667-0.1324,870,20,MSTDB-TC,----,----,----,3.78E+00,7.50E-04,873-1073,5,"Blanke, B. C.; Bousquet, E. N.; Jones, L. V.; Murphy, E. L.; Vallee, R. E. Density of Fused Mixtures of Sodium Fluoride, Beryllium Fluoride, and Uranium Fluoride. Mound Laboratory. 1958a.",5.40E-02,3.95E+04,----,----,----,873-1073,15*,"Blanke, B. C.; Fister, K. W.; Jones, L. V.; Jordan, K. C.; Joyner, R. W.; Murphy, E. L. Viscosity of Fused Mixtures of Sodium Fluoride, Beryllium Fluoride, and Uranium Fluoride. Mound Laboratory. 1958b.",----,----,----,----,----,----,----,----,----,----,----,----,----,--------,----,----
BeF2-NaF-UF4,64.8555,0.22-0.7-0.08,796,20,MSTDB-TC,----,----,----,3.44E+00,6.95E-04,873-1073,5,"Blanke, B. C.; Bousquet, E. N.; Jones, L. V.; Murphy, E. L.; Vallee, R. E. Density of Fused Mixtures of Sodium Fluoride, Beryllium Fluoride, and Uranium Fluoride. Mound Laboratory. 1958a.",1.32E-02,4.77E+04,----,----,----,873-1073,15*,"Blanke, B. C.; Fister, K. W.; Jones, L. V.; Jordan, K. C.; Joyner, R. W.; Murphy, E. L. Viscosity of Fused Mixtures of Sodium Fluoride, Beryllium Fluoride, and Uranium Fluoride. Mound Laboratory. 1958b.",----,----,----,----,----,----,----,----,----,----,----,----,----,--------,----,----
BeF2-NaF-UF4,48.5334,0.22-0.76-0.02,984,20,MSTDB-TC,----,----,----,2.64E+00,4.50E-04,973-1073,5,"Blanke, B. C.; Bousquet, E. N.; Jones, L. V.; Murphy, E. L.; Vallee, R. E. Density of Fused Mixtures of Sodium Fluoride, Beryllium Fluoride, and Uranium Fluoride. Mound Laboratory. 1958a.",----,----,----,----,----,----,----,----,----,----,----,----,----,----,----,----,----,----,----,----,----,--------,----,----
BeF2-NaF-UF4,73.0865,0.2231-0.6667-0.1102,855,20,MSTDB-TC,----,----,----,3.68E+00,7.50E-04,873-1073,5,"Blanke, B. C.; Bousquet, E. N.; Jones, L. V.; Murphy, E. L.; Vallee, R. E. Density of Fused Mixtures of Sodium Fluoride, Beryllium Fluoride, and Uranium Fluoride. Mound Laboratory. 1958a.",4.33E-02,4.04E+04,----,----,----,873-1073,15*,"Blanke, B. C.; Fister, K. W.; Jones, L. V.; Jordan, K. C.; Joyner, R. W.; Murphy, E. L. Viscosity of Fused Mixtures of Sodium Fluoride, Beryllium Fluoride, and Uranium Fluoride. Mound Laboratory. 1958b.",----,----,----,----,----,----,----,----,----,----,----,----,----,--------,----,----
BeF2-NaF-UF4,75.8373,0.24-0.64-0.12,868,20,MSTDB-TC,----,----,----,3.73E+00,6.95E-04,873-1073,5,"Blanke, B. C.; Bousquet, E. N.; Jones, L. V.; Murphy, E. L.; Vallee, R. E. Density of Fused Mixtures of Sodium Fluoride, Beryllium Fluoride, and Uranium Fluoride. Mound Laboratory. 1958a.",2.10E-02,4.45E+04,----,----,----,873-1073,15*,"Blanke, B. C.; Fister, K. W.; Jones, L. V.; Jordan, K. C.; Joyner, R. W.; Murphy, E. L. Viscosity of Fused Mixtures of Sodium Fluoride, Beryllium Fluoride, and Uranium Fluoride. Mound Laboratory. 1958b.",----,----,----,----,----,----,----,----,----,----,----,----,----,--------,----,----
BeF2-NaF-UF4,59.5152,0.24-0.7-0.06,812,20,MSTDB-TC,----,----,----,3.19E+00,6.40E-04,873-1073,5,"Blanke, B. C.; Bousquet, E. N.; Jones, L. V.; Murphy, E. L.; Vallee, R. E. Density of Fused Mixtures of Sodium Fluoride, Beryllium Fluoride, and Uranium Fluoride. Mound Laboratory. 1958a.",6.49E-02,3.71E+04,----,----,----,873-1073,15*,"Blanke, B. C.; Fister, K. W.; Jones, L. V.; Jordan, K. C.; Joyner, R. W.; Murphy, E. L. Viscosity of Fused Mixtures of Sodium Fluoride, Beryllium Fluoride, and Uranium Fluoride. Mound Laboratory. 1958b.",----,----,----,----,----,----,----,----,----,----,----,----,----,--------,----,----
BeF2-NaF-UF4,54.0745,0.24-0.72-0.04,835,20,MSTDB-TC,----,----,----,3.02E+00,6.25E-04,873-1073,5,"Blanke, B. C.; Bousquet, E. N.; Jones, L. V.; Murphy, E. L.; Vallee, R. E. Density of Fused Mixtures of Sodium Fluoride, Beryllium Fluoride, and Uranium Fluoride. Mound Laboratory. 1958a.",5.31E-02,3.79E+04,----,----,----,873-1073,15*,"Blanke, B. C.; Fister, K. W.; Jones, L. V.; Jordan, K. C.; Joyner, R. W.; Murphy, E. L. Viscosity of Fused Mixtures of Sodium Fluoride, Beryllium Fluoride, and Uranium Fluoride. Mound Laboratory. 1958b.",----,----,----,----,----,----,----,----,----,----,----,----,----,--------,----,----
BeF2-NaF-UF4,65.7169,0.2507-0.6667-0.0826,827,20,MSTDB-TC,----,----,----,3.46E+00,7.50E-04,873-1073,5,"Blanke, B. C.; Bousquet, E. N.; Jones, L. V.; Murphy, E. L.; Vallee, R. E. Density of Fused Mixtures of Sodium Fluoride, Beryllium Fluoride, and Uranium Fluoride. Mound Laboratory. 1958a.",1.42E-02,4.92E+04,----,----,----,873-1073,15*,"Blanke, B. C.; Fister, K. W.; Jones, L. V.; Jordan, K. C.; Joyner, R. W.; Murphy, E. L. Viscosity of Fused Mixtures of Sodium Fluoride, Beryllium Fluoride, and Uranium Fluoride. Mound Laboratory. 1958b.",----,----,----,----,----,----,----,----,----,----,----,----,----,--------,----,----
BeF2-NaF-UF4,70.497,0.26-0.64-0.1,857,20,MSTDB-TC,----,----,----,3.66E+00,7.50E-04,873-1073,5,"Blanke, B. C.; Bousquet, E. N.; Jones, L. V.; Murphy, E. L.; Vallee, R. E. Density of Fused Mixtures of Sodium Fluoride, Beryllium Fluoride, and Uranium Fluoride. Mound Laboratory. 1958a.",2.54E-02,4.31E+04,----,----,----,873-1073,15*,"Blanke, B. C.; Fister, K. W.; Jones, L. V.; Jordan, K. C.; Joyner, R. W.; Murphy, E. L. Viscosity of Fused Mixtures of Sodium Fluoride, Beryllium Fluoride, and Uranium Fluoride. Mound Laboratory. 1958b.",----,----,----,----,----,----,----,----,----,----,----,----,----,--------,----,----
BeF2-NaF-UF4,54.175,0.26-0.7-0.04,827,20,MSTDB-TC,----,----,----,3.03E+00,6.30E-04,873-1073,5,"Blanke, B. C.; Bousquet, E. N.; Jones, L. V.; Murphy, E. L.; Vallee, R. E. Density of Fused Mixtures of Sodium Fluoride, Beryllium Fluoride, and Uranium Fluoride. Mound Laboratory. 1958a.",4.56E-02,3.92E+04,----,----,----,873-1073,15*,"Blanke, B. C.; Fister, K. W.; Jones, L. V.; Jordan, K. C.; Joyner, R. W.; Murphy, E. L. Viscosity of Fused Mixtures of Sodium Fluoride, Beryllium Fluoride, and Uranium Fluoride. Mound Laboratory. 1958b.",----,----,----,----,----,----,----,----,----,----,----,----,----,--------,----,----
BeF2-NaF-UF4,171.1748,0.265-0.265-0.47,1016,20,MSTDB-TC,----,----,----,6.33E+00,1.28E-03,973-1073,5,"Blanke, B. C.; Bousquet, E. N.; Jones, L. V.; Murphy, E. L.; Vallee, R. E. Density of Fused Mixtures of Sodium Fluoride, Beryllium Fluoride, and Uranium Fluoride. Mound Laboratory. 1958a.",----,----,----,----,----,----,----,----,----,----,----,----,----,----,----,----,----,----,----,----,----,--------,----,----
BeF2-NaF-UF4,65.1567,0.28-0.64-0.08,843,20,MSTDB-TC,----,----,----,3.41E+00,6.80E-04,873-1073,5,"Blanke, B. C.; Bousquet, E. N.; Jones, L. V.; Murphy, E. L.; Vallee, R. E. Density of Fused Mixtures of Sodium Fluoride, Beryllium Fluoride, and Uranium Fluoride. Mound Laboratory. 1958a.",3.19E-02,4.04E+04,----,----,----,873-1073,15*,"Blanke, B. C.; Fister, K. W.; Jones, L. V.; Jordan, K. C.; Joyner, R. W.; Murphy, E. L. Viscosity of Fused Mixtures of Sodium Fluoride, Beryllium Fluoride, and Uranium Fluoride. Mound Laboratory. 1958b.",----,----,----,----,----,----,----,----,----,----,----,----,----,--------,----,----
BeF2-NaF-UF4,54.2754,0.28-0.68-0.04,833,20,MSTDB-TC,----,----,----,3.02E+00,6.25E-04,873-1073,5,"Blanke, B. C.; Bousquet, E. N.; Jones, L. V.; Murphy, E. L.; Vallee, R. E. Density of Fused Mixtures of Sodium Fluoride, Beryllium Fluoride, and Uranium Fluoride. Mound Laboratory. 1958a.",4.89E-02,3.78E+04,----,----,----,873-1073,15*,"Blanke, B. C.; Fister, K. W.; Jones, L. V.; Jordan, K. C.; Joyner, R. W.; Murphy, E. L. Viscosity of Fused Mixtures of Sodium Fluoride, Beryllium Fluoride, and Uranium Fluoride. Mound Laboratory. 1958b.",----,----,----,----,----,----,----,----,----,----,----,----,----,--------,----,----
BeF2-NaF-UF4,48.8347,0.28-0.7-0.02,840,20,MSTDB-TC,----,----,----,2.70E+00,5.25E-04,873-1073,5,"Blanke, B. C.; Bousquet, E. N.; Jones, L. V.; Murphy, E. L.; Vallee, R. E. Density of Fused Mixtures of Sodium Fluoride, Beryllium Fluoride, and Uranium Fluoride. Mound Laboratory. 1958a.",2.62E-02,3.96E+04,----,----,----,873-1073,15*,"Blanke, B. C.; Fister, K. W.; Jones, L. V.; Jordan, K. C.; Joyner, R. W.; Murphy, E. L. Viscosity of Fused Mixtures of Sodium Fluoride, Beryllium Fluoride, and Uranium Fluoride. Mound Laboratory. 1958b.",----,----,----,----,----,----,----,----,----,----,----,----,----,--------,----,----
BeF2-NaF-UF4,56.2646,0.2861-0.6667-0.0472,822,20,MSTDB-TC,----,----,----,2.96E+00,5.50E-04,873-1073,5,"Blanke, B. C.; Bousquet, E. N.; Jones, L. V.; Murphy, E. L.; Vallee, R. E. Density of Fused Mixtures of Sodium Fluoride, Beryllium Fluoride, and Uranium Fluoride. Mound Laboratory. 1958a.",4.33E-02,4.12E+04,----,----,----,873-1073,15*,"Blanke, B. C.; Fister, K. W.; Jones, L. V.; Jordan, K. C.; Joyner, R. W.; Murphy, E. L. Viscosity of Fused Mixtures of Sodium Fluoride, Beryllium Fluoride, and Uranium Fluoride. Mound Laboratory. 1958b.",----,----,----,----,----,----,----,----,----,----,----,----,----,--------,----,----
BeF2-NaF-UF4,76.1385,0.3-0.58-0.12,847,20,MSTDB-TC,----,----,----,3.69E+00,6.55E-04,873-1073,5,"Blanke, B. C.; Bousquet, E. N.; Jones, L. V.; Murphy, E. L.; Vallee, R. E. Density of Fused Mixtures of Sodium Fluoride, Beryllium Fluoride, and Uranium Fluoride. Mound Laboratory. 1958a.",1.45E-02,4.90E+04,----,----,----,873-1073,15*,"Blanke, B. C.; Fister, K. W.; Jones, L. V.; Jordan, K. C.; Joyner, R. W.; Murphy, E. L. Viscosity of Fused Mixtures of Sodium Fluoride, Beryllium Fluoride, and Uranium Fluoride. Mound Laboratory. 1958b.",----,----,----,----,----,----,----,----,----,----,----,----,----,--------,----,----
BeF2-NaF-UF4,70.6979,0.3-0.6-0.1,827,20,MSTDB-TC,----,----,----,3.62E+00,7.40E-04,873-1073,5,"Blanke, B. C.; Bousquet, E. N.; Jones, L. V.; Murphy, E. L.; Vallee, R. E. Density of Fused Mixtures of Sodium Fluoride, Beryllium Fluoride, and Uranium Fluoride. Mound Laboratory. 1958a.",1.73E-02,4.57E+04,----,----,----,873-1073,15*,"Blanke, B. C.; Fister, K. W.; Jones, L. V.; Jordan, K. C.; Joyner, R. W.; Murphy, E. L. Viscosity of Fused Mixtures of Sodium Fluoride, Beryllium Fluoride, and Uranium Fluoride. Mound Laboratory. 1958b.",----,----,----,----,----,----,----,----,----,----,----,----,----,--------,----,----
BeF2-NaF-UF4,65.2572,0.3-0.62-0.08,842,20,MSTDB-TC,----,----,----,3.38E+00,6.65E-04,873-1073,5,"Blanke, B. C.; Bousquet, E. N.; Jones, L. V.; Murphy, E. L.; Vallee, R. E. Density of Fused Mixtures of Sodium Fluoride, Beryllium Fluoride, and Uranium Fluoride. Mound Laboratory. 1958a.",2.96E-02,4.12E+04,----,----,----,873-1073,15*,"Blanke, B. C.; Fister, K. W.; Jones, L. V.; Jordan, K. C.; Joyner, R. W.; Murphy, E. L. Viscosity of Fused Mixtures of Sodium Fluoride, Beryllium Fluoride, and Uranium Fluoride. Mound Laboratory. 1958b.",----,----,----,----,----,----,----,----,----,----,----,----,----,--------,----,----
BeF2-NaF-UF4,59.8165,0.3-0.64-0.06,821,20,MSTDB-TC,----,----,----,3.14E+00,6.15E-04,873-1073,5,"Blanke, B. C.; Bousquet, E. N.; Jones, L. V.; Murphy, E. L.; Vallee, R. E. Density of Fused Mixtures of Sodium Fluoride, Beryllium Fluoride, and Uranium Fluoride. Mound Laboratory. 1958a.",5.25E-02,3.68E+04,----,----,----,873-1073,15*,"Blanke, B. C.; Fister, K. W.; Jones, L. V.; Jordan, K. C.; Joyner, R. W.; Murphy, E. L. Viscosity of Fused Mixtures of Sodium Fluoride, Beryllium Fluoride, and Uranium Fluoride. Mound Laboratory. 1958b.",----,----,----,----,----,----,----,----,----,----,----,----,----,--------,----,----
BeF2-NaF-UF4,54.3758,0.3-0.66-0.04,824,20,MSTDB-TC,----,----,----,3.01E+00,6.15E-04,873-1073,5,"Blanke, B. C.; Bousquet, E. N.; Jones, L. V.; Murphy, E. L.; Vallee, R. E. Density of Fused Mixtures of Sodium Fluoride, Beryllium Fluoride, and Uranium Fluoride. Mound Laboratory. 1958a.",6.69E-02,3.54E+04,----,----,----,873-1073,15*,"Blanke, B. C.; Fister, K. W.; Jones, L. V.; Jordan, K. C.; Joyner, R. W.; Murphy, E. L. Viscosity of Fused Mixtures of Sodium Fluoride, Beryllium Fluoride, and Uranium Fluoride. Mound Laboratory. 1958b.",----,----,----,----,----,----,----,----,----,----,----,----,----,--------,----,----
BeF2-NaF-UF4,48.9351,0.3-0.68-0.02,850,20,MSTDB-TC,----,----,----,2.71E+00,5.25E-04,873-1073,5,"Blanke, B. C.; Bousquet, E. N.; Jones, L. V.; Murphy, E. L.; Vallee, R. E. Density of Fused Mixtures of Sodium Fluoride, Beryllium Fluoride, and Uranium Fluoride. Mound Laboratory. 1958a.",4.78E-02,3.54E+04,----,----,----,873-1073,15*,"Blanke, B. C.; Fister, K. W.; Jones, L. V.; Jordan, K. C.; Joyner, R. W.; Murphy, E. L. Viscosity of Fused Mixtures of Sodium Fluoride, Beryllium Fluoride, and Uranium Fluoride. Mound Laboratory. 1958b.",----,----,----,----,----,----,----,----,----,----,----,----,----,--------,----,----
BeF2-NaF-UF4,50.4438,0.3079-0.6667-0.0254,844,20,MSTDB-TC,----,----,----,2.70E+00,4.50E-04,873-1073,5,"Blanke, B. C.; Bousquet, E. N.; Jones, L. V.; Murphy, E. L.; Vallee, R. E. Density of Fused Mixtures of Sodium Fluoride, Beryllium Fluoride, and Uranium Fluoride. Mound Laboratory. 1958a.",3.93E-02,4.03E+04,----,----,----,873-1073,15*,"Blanke, B. C.; Fister, K. W.; Jones, L. V.; Jordan, K. C.; Joyner, R. W.; Murphy, E. L. Viscosity of Fused Mixtures of Sodium Fluoride, Beryllium Fluoride, and Uranium Fluoride. Mound Laboratory. 1958b.",----,----,----,----,----,----,----,----,----,----,----,----,----,--------,----,----
BeF2-NaF-UF4,70.7983,0.32-0.58-0.1,819,20,MSTDB-TC,----,----,----,3.61E+00,7.50E-04,873-1073,5,"Blanke, B. C.; Bousquet, E. N.; Jones, L. V.; Murphy, E. L.; Vallee, R. E. Density of Fused Mixtures of Sodium Fluoride, Beryllium Fluoride, and Uranium Fluoride. Mound Laboratory. 1958a.",1.58E-02,4.62E+04,----,----,----,873-1073,15*,"Blanke, B. C.; Fister, K. W.; Jones, L. V.; Jordan, K. C.; Joyner, R. W.; Murphy, E. L. Viscosity of Fused Mixtures of Sodium Fluoride, Beryllium Fluoride, and Uranium Fluoride. Mound Laboratory. 1958b.",----,----,----,----,----,----,----,----,----,----,----,----,----,--------,----,----
BeF2-NaF-UF4,54.4762,0.32-0.64-0.04,798,20,MSTDB-TC,----,----,----,3.00E+00,6.10E-04,873-1073,5,"Blanke, B. C.; Bousquet, E. N.; Jones, L. V.; Murphy, E. L.; Vallee, R. E. Density of Fused Mixtures of Sodium Fluoride, Beryllium Fluoride, and Uranium Fluoride. Mound Laboratory. 1958a.",6.43E-02,3.60E+04,----,----,----,873-1073,15*,"Blanke, B. C.; Fister, K. W.; Jones, L. V.; Jordan, K. C.; Joyner, R. W.; Murphy, E. L. Viscosity of Fused Mixtures of Sodium Fluoride, Beryllium Fluoride, and Uranium Fluoride. Mound Laboratory. 1958b.",----,----,----,----,----,----,----,----,----,----,----,----,----,--------,----,----
BeF2-NaF-UF4,138.832,0.325-0.325-0.35,904,20,MSTDB-TC,----,----,----,5.65E+00,1.18E-03,973-1073,5,"Blanke, B. C.; Bousquet, E. N.; Jones, L. V.; Murphy, E. L.; Vallee, R. E. Density of Fused Mixtures of Sodium Fluoride, Beryllium Fluoride, and Uranium Fluoride. Mound Laboratory. 1958a.",3.72E-04,8.79E+04,----,----,----,973-1073,15*,"Blanke, B. C.; Fister, K. W.; Jones, L. V.; Jordan, K. C.; Joyner, R. W.; Murphy, E. L. Viscosity of Fused Mixtures of Sodium Fluoride, Beryllium Fluoride, and Uranium Fluoride. Mound Laboratory. 1958b.",----,----,----,----,----,----,----,----,----,----,----,----,----,--------,----,----
BeF2-NaF-UF4,65.458,0.34-0.58-0.08,776,20,MSTDB-TC,----,----,----,3.34E+00,6.45E-04,873-1073,5,"Blanke, B. C.; Bousquet, E. N.; Jones, L. V.; Murphy, E. L.; Vallee, R. E. Density of Fused Mixtures of Sodium Fluoride, Beryllium Fluoride, and Uranium Fluoride. Mound Laboratory. 1958a.",1.87E-02,4.52E+04,----,----,----,873-1073,15*,"Blanke, B. C.; Fister, K. W.; Jones, L. V.; Jordan, K. C.; Joyner, R. W.; Murphy, E. L. Viscosity of Fused Mixtures of Sodium Fluoride, Beryllium Fluoride, and Uranium Fluoride. Mound Laboratory. 1958b.",----,----,----,----,----,----,----,----,----,----,----,----,----,--------,----,----
BeF2-NaF-UF4,49.1359,0.34-0.64-0.02,821,20,MSTDB-TC,----,----,----,2.73E+00,5.50E-04,873-1073,5,"Blanke, B. C.; Bousquet, E. N.; Jones, L. V.; Murphy, E. L.; Vallee, R. E. Density of Fused Mixtures of Sodium Fluoride, Beryllium Fluoride, and Uranium Fluoride. Mound Laboratory. 1958a.",7.08E-02,3.37E+04,----,----,----,873-1073,15*,"Blanke, B. C.; Fister, K. W.; Jones, L. V.; Jordan, K. C.; Joyner, R. W.; Murphy, E. L. Viscosity of Fused Mixtures of Sodium Fluoride, Beryllium Fluoride, and Uranium Fluoride. Mound Laboratory. 1958b.",----,----,----,----,----,----,----,----,----,----,----,----,----,--------,----,----
BeF2-NaF-UF4,76.4398,0.36-0.52-0.12,833,20,MSTDB-TC,----,----,----,4.78E+00,1.87E-03,873-1073,5,"Blanke, B. C.; Bousquet, E. N.; Jones, L. V.; Murphy, E. L.; Vallee, R. E. Density of Fused Mixtures of Sodium Fluoride, Beryllium Fluoride, and Uranium Fluoride. Mound Laboratory. 1958a.",6.78E-03,5.40E+04,----,----,----,873-1073,15*,"Blanke, B. C.; Fister, K. W.; Jones, L. V.; Jordan, K. C.; Joyner, R. W.; Murphy, E. L. Viscosity of Fused Mixtures of Sodium Fluoride, Beryllium Fluoride, and Uranium Fluoride. Mound Laboratory. 1958b.",----,----,----,----,----,----,----,----,----,----,----,----,----,--------,----,----
BeF2-NaF-UF4,60.1177,0.36-0.58-0.06,771,20,MSTDB-TC,----,----,----,3.13E+00,6.20E-04,873-1073,5,"Blanke, B. C.; Bousquet, E. N.; Jones, L. V.; Murphy, E. L.; Vallee, R. E. Density of Fused Mixtures of Sodium Fluoride, Beryllium Fluoride, and Uranium Fluoride. Mound Laboratory. 1958a.",2.36E-02,4.35E+04,----,----,----,873-1073,15*,"Blanke, B. C.; Fister, K. W.; Jones, L. V.; Jordan, K. C.; Joyner, R. W.; Murphy, E. L. Viscosity of Fused Mixtures of Sodium Fluoride, Beryllium Fluoride, and Uranium Fluoride. Mound Laboratory. 1958b.",----,----,----,----,----,----,----,----,----,----,----,----,----,--------,----,----
BeF2-NaF-UF4,71.0995,0.38-0.52-0.1,810,20,MSTDB-TC,----,----,----,3.50E+00,6.60E-04,873-1073,5,"Blanke, B. C.; Bousquet, E. N.; Jones, L. V.; Murphy, E. L.; Vallee, R. E. Density of Fused Mixtures of Sodium Fluoride, Beryllium Fluoride, and Uranium Fluoride. Mound Laboratory. 1958a.",1.11E-02,4.91E+04,----,----,----,873-1073,15*,"Blanke, B. C.; Fister, K. W.; Jones, L. V.; Jordan, K. C.; Joyner, R. W.; Murphy, E. L. Viscosity of Fused Mixtures of Sodium Fluoride, Beryllium Fluoride, and Uranium Fluoride. Mound Laboratory. 1958b.",----,----,----,----,----,----,----,----,----,----,----,----,----,--------,----,----
BeF2-NaF-UF4,54.7775,0.38-0.58-0.04,766,20,MSTDB-TC,----,----,----,3.01E+00,6.50E-04,873-1073,5,"Blanke, B. C.; Bousquet, E. N.; Jones, L. V.; Murphy, E. L.; Vallee, R. E. Density of Fused Mixtures of Sodium Fluoride, Beryllium Fluoride, and Uranium Fluoride. Mound Laboratory. 1958a.",2.89E-02,4.16E+04,----,----,----,873-1073,15*,"Blanke, B. C.; Fister, K. W.; Jones, L. V.; Jordan, K. C.; Joyner, R. W.; Murphy, E. L. Viscosity of Fused Mixtures of Sodium Fluoride, Beryllium Fluoride, and Uranium Fluoride. Mound Laboratory. 1958b.",----,----,----,----,----,----,----,----,----,----,----,----,----,--------,----,----
BeF2-NaF-UF4,52.1073,0.39-0.58-0.03,764,20,MSTDB-TC,----,----,----,2.93E+00,6.10E-04,873-1073,5,"Blanke, B. C.; Bousquet, E. N.; Jones, L. V.; Murphy, E. L.; Vallee, R. E. Density of Fused Mixtures of Sodium Fluoride, Beryllium Fluoride, and Uranium Fluoride. Mound Laboratory. 1958a.",7.75E-02,3.56E+04,----,----,----,873-1073,15*,"Blanke, B. C.; Fister, K. W.; Jones, L. V.; Jordan, K. C.; Joyner, R. W.; Murphy, E. L. Viscosity of Fused Mixtures of Sodium Fluoride, Beryllium Fluoride, and Uranium Fluoride. Mound Laboratory. 1958b.",----,----,----,----,----,----,----,----,----,----,----,----,----,--------,----,----
BeF2-NaF-UF4,84.8017,0.4-0.45-0.15,813,20,MSTDB-TC,----,----,----,----,----,----,----,----,8.32E-03,5.76E+04,----,----,----,873-1073,15*,"Blanke, B. C.; Fister, K. W.; Jones, L. V.; Jordan, K. C.; Joyner, R. W.; Murphy, E. L. Viscosity of Fused Mixtures of Sodium Fluoride, Beryllium Fluoride, and Uranium Fluoride. Mound Laboratory. 1958b.",----,----,----,----,----,----,----,----,----,----,----,----,----,--------,----,----
BeF2-NaF-UF4,82.0813,0.4-0.46-0.14,813,20,MSTDB-TC,----,----,----,3.68E+00,5.45E-04,873-1073,5,"Blanke, B. C.; Bousquet, E. N.; Jones, L. V.; Murphy, E. L.; Vallee, R. E. Density of Fused Mixtures of Sodium Fluoride, Beryllium Fluoride, and Uranium Fluoride. Mound Laboratory. 1958a.",6.26E-03,5.72E+04,----,----,----,873-1073,15*,"Blanke, B. C.; Fister, K. W.; Jones, L. V.; Jordan, K. C.; Joyner, R. W.; Murphy, E. L. Viscosity of Fused Mixtures of Sodium Fluoride, Beryllium Fluoride, and Uranium Fluoride. Mound Laboratory. 1958b.",----,----,----,----,----,----,----,----,----,----,----,----,----,--------,----,----
BeF2-NaF-UF4,76.6406,0.4-0.48-0.12,811,20,MSTDB-TC,----,----,----,3.53E+00,4.95E-04,873-1073,5,"Blanke, B. C.; Bousquet, E. N.; Jones, L. V.; Murphy, E. L.; Vallee, R. E. Density of Fused Mixtures of Sodium Fluoride, Beryllium Fluoride, and Uranium Fluoride. Mound Laboratory. 1958a.",5.42E-03,5.74E+04,----,----,----,873-1073,15*,"Blanke, B. C.; Fister, K. W.; Jones, L. V.; Jordan, K. C.; Joyner, R. W.; Murphy, E. L. Viscosity of Fused Mixtures of Sodium Fluoride, Beryllium Fluoride, and Uranium Fluoride. Mound Laboratory. 1958b.",----,----,----,----,----,----,----,----,----,----,----,----,----,--------,----,----
BeF2-NaF-UF4,71.1999,0.4-0.5-0.1,801,20,MSTDB-TC,----,----,----,3.49E+00,6.50E-04,873-1073,5,"Blanke, B. C.; Bousquet, E. N.; Jones, L. V.; Murphy, E. L.; Vallee, R. E. Density of Fused Mixtures of Sodium Fluoride, Beryllium Fluoride, and Uranium Fluoride. Mound Laboratory. 1958a.",1.05E-02,5.20E+04,----,----,----,873-1073,15*,"Blanke, B. C.; Fister, K. W.; Jones, L. V.; Jordan, K. C.; Joyner, R. W.; Murphy, E. L. Viscosity of Fused Mixtures of Sodium Fluoride, Beryllium Fluoride, and Uranium Fluoride. Mound Laboratory. 1958b.",----,----,----,----,----,----,----,----,----,----,----,----,----,--------,----,----
BeF2-NaF-UF4,65.7592,0.4-0.52-0.08,771,20,MSTDB-TC,----,----,----,3.33E+00,6.40E-04,873-1073,5,"Blanke, B. C.; Bousquet, E. N.; Jones, L. V.; Murphy, E. L.; Vallee, R. E. Density of Fused Mixtures of Sodium Fluoride, Beryllium Fluoride, and Uranium Fluoride. Mound Laboratory. 1958a.",1.53E-02,4.80E+04,----,----,----,873-1073,15*,"Blanke, B. C.; Fister, K. W.; Jones, L. V.; Jordan, K. C.; Joyner, R. W.; Murphy, E. L. Viscosity of Fused Mixtures of Sodium Fluoride, Beryllium Fluoride, and Uranium Fluoride. Mound Laboratory. 1958b.",----,----,----,----,----,----,----,----,----,----,----,----,----,--------,----,----
BeF2-NaF-UF4,60.3186,0.4-0.54-0.06,670,20,MSTDB-TC,----,----,----,3.14E+00,6.35E-04,873-1073,5,"Blanke, B. C.; Bousquet, E. N.; Jones, L. V.; Murphy, E. L.; Vallee, R. E. Density of Fused Mixtures of Sodium Fluoride, Beryllium Fluoride, and Uranium Fluoride. Mound Laboratory. 1958a.",4.93E-02,3.70E+04,----,----,----,873-1073,15*,"Blanke, B. C.; Fister, K. W.; Jones, L. V.; Jordan, K. C.; Joyner, R. W.; Murphy, E. L. Viscosity of Fused Mixtures of Sodium Fluoride, Beryllium Fluoride, and Uranium Fluoride. Mound Laboratory. 1958b.",----,----,----,----,----,----,----,----,----,----,----,----,----,--------,----,----
BeF2-NaF-UF4,54.8779,0.4-0.56-0.04,716,20,MSTDB-TC,----,----,----,3.01E+00,6.65E-04,873-1073,5,"Blanke, B. C.; Bousquet, E. N.; Jones, L. V.; Murphy, E. L.; Vallee, R. E. Density of Fused Mixtures of Sodium Fluoride, Beryllium Fluoride, and Uranium Fluoride. Mound Laboratory. 1958a.",3.79E-02,3.96E+04,----,----,----,873-1073,15*,"Blanke, B. C.; Fister, K. W.; Jones, L. V.; Jordan, K. C.; Joyner, R. W.; Murphy, E. L. Viscosity of Fused Mixtures of Sodium Fluoride, Beryllium Fluoride, and Uranium Fluoride. Mound Laboratory. 1958b.",----,----,----,----,----,----,----,----,----,----,----,----,----,--------,----,----
