Repository: jakenumbers/Molten-Salt-TP-Suite-Codes-Development

# Integrated Structural Coherence Model (SCM) and Machine-Learning Interatomic Potential (MLIP)

This repository contains the Python scripts and SLURM batch files required to run the Integrated Structural Coherence Model (ISM) pipeline through an HPC Cluster. 

This pipeline is a highly automated computational framework designed to extract macroscopic thermodynamics, structural geometry, and microscale vibrational/spectral dynamics of molten salts directly from a universal Machine Learning Interatomic Potential (MLIP).

This pipeline originates from:

File: MD_Simulations/Molten_Salt_Thermophysical_Properties.csv (part 5 of 13)
formula,molecularWeight,comp,melt,melt_unc,melt_ref,boil,boil_unc,boil_ref,rho_a,rho_b,rho_range,rho_unc,rho_ref,mu_a,mu_b,mu_a2,mu_b2,mu_c,mu_range,mu_unc,mu_ref,k_a,k_b,k_range,k_unc,k_ref,cp_a,cp_b,cp_c,cp_d,cp_unc,cp_ref,sigma_a,sigma_b,sigma_range,sigma_unc,sigma_ref
BeF2-NaF-UF4,49.4372,0.4-0.58-0.02,735,20,MSTDB-TC,----,----,----,2.70E+00,5.45E-04,873-1073,5,"Blanke, B. C.; Bousquet, E. N.; Jones, L. V.; Murphy, E. L.; Vallee, R. E. Density of Fused Mixtures of Sodium Fluoride, Beryllium Fluoride, and Uranium Fluoride. Mound Laboratory. 1958a.",4.11E-02,3.98E+04,----,----,----,873-1073,15*,"Blanke, B. C.; Fister, K. W.; Jones, L. V.; Jordan, K. C.; Joyner, R. W.; Murphy, E. L. Viscosity of Fused Mixtures of Sodium Fluoride, Beryllium Fluoride, and Uranium Fluoride. Mound Laboratory. 1958b.",----,----,----,----,----,----,----,----,----,----,----,----,----,--------,----,----
BeF2-NaF-UF4,46.7671,0.41-0.58-0.01,592,20,MSTDB-TC,----,----,----,2.54E+00,4.80E-04,873-1073,5,"Blanke, B. C.; Bousquet, E. N.; Jones, L. V.; Murphy, E. L.; Vallee, R. E. Density of Fused Mixtures of Sodium Fluoride, Beryllium Fluoride, and Uranium Fluoride. Mound Laboratory. 1958a.",4.74E-02,3.84E+04,----,----,----,873-1073,15*,"Blanke, B. C.; Fister, K. W.; Jones, L. V.; Jordan, K. C.; Joyner, R. W.; Murphy, E. L. Viscosity of Fused Mixtures of Sodium Fluoride, Beryllium Fluoride, and Uranium Fluoride. Mound Laboratory. 1958b.",----,----,----,----,----,----,----,----,----,----,----,----,----,--------,----,----
BeF2-NaF-UF4,76.741,0.42-0.46-0.12,799,20,MSTDB-TC,----,----,----,4.05E+00,1.08E-03,873-1073,5,"Blanke, B. C.; Bousquet, E. N.; Jones, L. V.; Murphy, E. L.; Vallee, R. E. Density of Fused Mixtures of Sodium Fluoride, Beryllium Fluoride, and Uranium Fluoride. Mound Laboratory. 1958a.",5.25E-03,5.85E+04,----,----,----,873-1073,15*,"Blanke, B. C.; Fister, K. W.; Jones, L. V.; Jordan, K. C.; Joyner, R. W.; Murphy, E. L. Viscosity of Fused Mixtures of Sodium Fluoride, Beryllium Fluoride, and Uranium Fluoride. Mound Laboratory. 1958b.",----,----,----,----,----,----,----,----,----,----,----,----,----,--------,----,----
BeF2-NaF-UF4,60.419,0.42-0.52-0.06,645,20,MSTDB-TC,----,----,----,3.13E+00,6.40E-04,873-1073,5,"Blanke, B. C.; Bousquet, E. N.; Jones, L. V.; Murphy, E. L.; Vallee, R. E. Density of Fused Mixtures of Sodium Fluoride, Beryllium Fluoride, and Uranium Fluoride. Mound Laboratory. 1958a.",1.43E-02,4.89E+04,----,----,----,873-1073,15*,"Blanke, B. C.; Fister, K. W.; Jones, L. V.; Jordan, K. C.; Joyner, R. W.; Murphy, E. L. Viscosity of Fused Mixtures of Sodium Fluoride, Beryllium Fluoride, and Uranium Fluoride. Mound Laboratory. 1958b.",----,----,----,----,----,----,----,----,----,----,----,----,----,--------,----,----
BeF2-NaF-UF4,84.9272,0.425-0.425-0.15,797,20,MSTDB-TC,----,----,----,4.00E+00,7.85E-04,873-1073,5,"Blanke, B. C.; Bousquet, E. N.; Jones, L. V.; Murphy, E. L.; Vallee, R. E. Density of Fused Mixtures of Sodium Fluoride, Beryllium Fluoride, and Uranium Fluoride. Mound Laboratory. 1958a.",7.37E-03,5.88E+04,----,----,----,873-1073,15*,"Blanke, B. C.; Fister, K. W.; Jones, L. V.; Jordan, K. C.; Joyner, R. W.; Murphy, E. L. Viscosity of Fused Mixtures of Sodium Fluoride, Beryllium Fluoride, and Uranium Fluoride. Mound Laboratory. 1958b.",----,----,----,----,----,----,----,----,----,----,----,----,----,--------,----,----
BeF2-NaF-UF4,46.8675,0.43-0.56-0.01,623,20,MSTDB-TC,----,----,----,2.60E+00,5.40E-04,873-1073,5,"Blanke, B. C.; Bousquet, E. N.; Jones, L. V.; Murphy, E. L.; Vallee, R. E. Density of Fused Mixtures of Sodium Fluoride, Beryllium Fluoride, and Uranium Fluoride. Mound Laboratory. 1958a.",5.09E-02,3.79E+04,----,----,----,873-1073,15*,"Blanke, B. C.; Fister, K. W.; Jones, L. V.; Jordan, K. C.; Joyner, R. W.; Murphy, E. L. Viscosity of Fused Mixtures of Sodium Fluoride, Beryllium Fluoride, and Uranium Fluoride. Mound Laboratory. 1958b.",----,----,----,----,----,----,----,----,----,----,----,----,----,--------,----,----
BeF2-NaF-UF4,71.4008,0.44-0.46-0.1,779,20,MSTDB-TC,----,----,----,3.49E+00,6.50E-04,873-1073,5,"Blanke, B. C.; Bousquet, E. N.; Jones, L. V.; Murphy, E. L.; Vallee, R. E. Density of Fused Mixtures of Sodium Fluoride, Beryllium Fluoride, and Uranium Fluoride. Mound Laboratory. 1958a.",1.30E-02,5.55E+04,----,----,----,873-1073,15*,"Blanke, B. C.; Fister, K. W.; Jones, L. V.; Jordan, K. C.; Joyner, R. W.; Murphy, E. L. Viscosity of Fused Mixtures of Sodium Fluoride, Beryllium Fluoride, and Uranium Fluoride. Mound Laboratory. 1958b.",----,----,----,----,----,----,----,----,----,----,----,----,----,--------,----,----
BeF2-NaF-UF4,55.0787,0.44-0.52-0.04,645,20,MSTDB-TC,----,----,----,2.91E+00,5.90E-04,873-1073,5,"Blanke, B. C.; Bousquet, E. N.; Jones, L. V.; Murphy, E. L.; Vallee, R. E. Density of Fused Mixtures of Sodium Fluoride, Beryllium Fluoride, and Uranium Fluoride. Mound Laboratory. 1958a.",1.87E-02,4.67E+04,----,----,----,873-1073,15*,"Blanke, B. C.; Fister, K. W.; Jones, L. V.; Jordan, K. C.; Joyner, R. W.; Murphy, E. L. Viscosity of Fused Mixtures of Sodium Fluoride, Beryllium Fluoride, and Uranium Fluoride. Mound Laboratory. 1958b.",----,----,----,----,----,----,----,----,----,----,----,----,----,--------,----,----
BeF2-NaF-UF4,139.4596,0.45-0.2-0.35,985,20,MSTDB-TC,----,----,----,5.21E+00,7.40E-04,973-1073,5,"Blanke, B. C.; Bousquet, E. N.; Jones, L. V.; Murphy, E. L.; Vallee, R. E. Density of Fused Mixtures of Sodium Fluoride, Beryllium Fluoride, and Uranium Fluoride. Mound Laboratory. 1958a.",----,----,----,----,----,----,----,----,----,----,----,----,----,----,----,----,----,----,----,----,----,--------,----,----
BeF2-NaF-UF4,52.4086,0.45-0.52-0.03,645,20,MSTDB-TC,----,----,----,2.79E+00,5.65E-04,873-1073,5,"Blanke, B. C.; Bousquet, E. N.; Jones, L. V.; Murphy, E. L.; Vallee, R. E. Density of Fused Mixtures of Sodium Fluoride, Beryllium Fluoride, and Uranium Fluoride. Mound Laboratory. 1958a.",1.88E-02,4.57E+04,----,----,----,873-1073,15*,"Blanke, B. C.; Fister, K. W.; Jones, L. V.; Jordan, K. C.; Joyner, R. W.; Murphy, E. L. Viscosity of Fused Mixtures of Sodium Fluoride, Beryllium Fluoride, and Uranium Fluoride. Mound Laboratory. 1958b.",----,----,----,----,----,----,----,----,----,----,----,----,----,--------,----,----
BeF2-NaF-UF4,49.7384,0.46-0.52-0.02,645,20,MSTDB-TC,----,----,----,2.68E+00,5.35E-04,873-1073,5,"Blanke, B. C.; Bousquet, E. N.; Jones, L. V.; Murphy, E. L.; Vallee, R. E. Density of Fused Mixtures of Sodium Fluoride, Beryllium Fluoride, and Uranium Fluoride. Mound Laboratory. 1958a.",3.87E-02,4.22E+04,----,----,----,873-1073,15*,"Blanke, B. C.; Fister, K. W.; Jones, L. V.; Jordan, K. C.; Joyner, R. W.; Murphy, E. L. Viscosity of Fused Mixtures of Sodium Fluoride, Beryllium Fluoride, and Uranium Fluoride. Mound Laboratory. 1958b.",----,----,----,----,----,----,----,----,----,----,----,----,----,--------,----,----
BeF2-NaF-UF4,47.0683,0.47-0.52-0.01,645,20,MSTDB-TC,----,----,----,2.60E+00,5.25E-04,873-1073,5,"Blanke, B. C.; Bousquet, E. N.; Jones, L. V.; Murphy, E. L.; Vallee, R. E. Density of Fused Mixtures of Sodium Fluoride, Beryllium Fluoride, and Uranium Fluoride. Mound Laboratory. 1958a.",9.13E-02,3.44E+04,----,----,----,873-1073,15*,"Blanke, B. C.; Fister, K. W.; Jones, L. V.; Jordan, K. C.; Joyner, R. W.; Murphy, E. L. Viscosity of Fused Mixtures of Sodium Fluoride, Beryllium Fluoride, and Uranium Fluoride. Mound Laboratory. 1958b.",----,----,----,----,----,----,----,----,----,----,----,----,----,--------,----,----
BeF2-NaF-UF4,60.7202,0.48-0.46-0.06,637,20,MSTDB-TC,----,----,----,3.17E+00,6.90E-04,873-1073,5,"Blanke, B. C.; Bousquet, E. N.; Jones, L. V.; Murphy, E. L.; Vallee, R. E. Density of Fused Mixtures of Sodium Fluoride, Beryllium Fluoride, and Uranium Fluoride. Mound Laboratory. 1958a.",9.77E-03,5.48E+04,----,----,----,873-1073,15*,"Blanke, B. C.; Fister, K. W.; Jones, L. V.; Jordan, K. C.; Joyner, R. W.; Murphy, E. L. Viscosity of Fused Mixtures of Sodium Fluoride, Beryllium Fluoride, and Uranium Fluoride. Mound Laboratory. 1958b.",----,----,----,----,----,----,----,----,----,----,----,----,----,--------,----,----
BeF2-NaF-UF4,55.38,0.5-0.46-0.04,638,20,MSTDB-TC,----,----,----,2.84E+00,5.30E-04,873-1073,5,"Blanke, B. C.; Bousquet, E. N.; Jones, L. V.; Murphy, E. L.; Vallee, R. E. Density of Fused Mixtures of Sodium Fluoride, Beryllium Fluoride, and Uranium Fluoride. Mound Laboratory. 1958a.",1.38E-02,5.22E+04,----,----,----,873-1073,15*,"Blanke, B. C.; Fister, K. W.; Jones, L. V.; Jordan, K. C.; Joyner, R. W.; Murphy, E. L. Viscosity of Fused Mixtures of Sodium Fluoride, Beryllium Fluoride, and Uranium Fluoride. Mound Laboratory. 1958b.",----,----,----,----,----,----,----,----,----,----,----,----,----,--------,----,----
BeF2-NaF-UF4,52.7098,0.51-0.46-0.03,639,20,MSTDB-TC,----,----,----,2.73E+00,5.50E-04,873-1073,5,"Blanke, B. C.; Bousquet, E. N.; Jones, L. V.; Murphy, E. L.; Vallee, R. E. Density of Fused Mixtures of Sodium Fluoride, Beryllium Fluoride, and Uranium Fluoride. Mound Laboratory. 1958a.",3.77E-02,4.74E+04,----,----,----,873-1073,15*,"Blanke, B. C.; Fister, K. W.; Jones, L. V.; Jordan, K. C.; Joyner, R. W.; Murphy, E. L. Viscosity of Fused Mixtures of Sodium Fluoride, Beryllium Fluoride, and Uranium Fluoride. Mound Laboratory. 1958b.",----,----,----,----,----,----,----,----,----,----,----,----,----,--------,----,----
BeF2-NaF-UF4,50.0397,0.52-0.46-0.02,639,20,MSTDB-TC,----,----,----,2.61E+00,4.95E-04,873-1073,5,"Blanke, B. C.; Bousquet, E. N.; Jones, L. V.; Murphy, E. L.; Vallee, R. E. Density of Fused Mixtures of Sodium Fluoride, Beryllium Fluoride, and Uranium Fluoride. Mound Laboratory. 1958a.",1.89E-02,4.90E+04,----,----,----,873-1073,15*,"Blanke, B. C.; Fister, K. W.; Jones, L. V.; Jordan, K. C.; Joyner, R. W.; Murphy, E. L. Viscosity of Fused Mixtures of Sodium Fluoride, Beryllium Fluoride, and Uranium Fluoride. Mound Laboratory. 1958b.",----,----,----,----,----,----,----,----,----,----,----,----,----,--------,----,----
BeF2-NaF-UF4,47.3695,0.53-0.46-0.01,640,20,MSTDB-TC,----,----,----,2.53E+00,4.75E-04,873-1073,5,"Blanke, B. C.; Bousquet, E. N.; Jones, L. V.; Murphy, E. L.; Vallee, R. E. Density of Fused Mixtures of Sodium Fluoride, Beryllium Fluoride, and Uranium Fluoride. Mound Laboratory. 1958a.",2.49E-02,4.79E+04,----,----,----,873-1073,15*,"Blanke, B. C.; Fister, K. W.; Jones, L. V.; Jordan, K. C.; Joyner, R. W.; Murphy, E. L. Viscosity of Fused Mixtures of Sodium Fluoride, Beryllium Fluoride, and Uranium Fluoride. Mound Laboratory. 1958b.",----,----,----,----,----,----,----,----,----,----,----,----,----,--------,----,----
BeF2-NaF-UF4,----,0.37-0.62-0.01,785,20,MSTDB-TC,----,----,----,----,----,----,----,----,----,----,----,----,----,----,----,----,----,----,----,----,----,----,----,----,----,----,----,260.08,0.09,--------,6,"H.G. MacPherson, ""Molten-Salt Reactor Program Quarterly Progress Report (for period ending July 31, 1960)"" ORNL-3014, Contract No. W-7405-eng-26 (1960)"
BeF2-NaF-UF4-ZrF4,72.2921,0.1698-0.7194-0.1061-0.0047,751,5*,"Katyshev, Sergey Filippovich. Properties of molten mixtures of alkali metal halides, zirconium, hafnium and uranium. Ural State Technical University, 2001.",----,----,----,3.72E+00,5.99E-04,838-1073,5,"Park, Jaewoo, Amanda Leong, and Jinsuo Zhang. ""Density Measurements of Molten Salts."" Journal of Chemical & Engineering Data 68, no. 8 (2023): 1892-1898.",----,----,----,----,----,----,----,----,----,----,----,----,----,----,----,----,----,----,----,----,----,--------,----,----
CaCl2,110.984,Pure Salt,1045,10,"Moore, G. E. Heat Contents at High Temperatures of the Anhydrous Chlorides of Calcium, Iron, Magnesium and Manganese. J. Am. Chem. Soc. 1943, 65 (9), 1700-1703. https://doi.org/10.1021/ja01249a014.",2230,30.0,"Glushko, V. P.; Medvedev, V. A.; Bergman, G. A.; Vasilev, B. P.; Gurvich, L. V; Alekseev, V. I.; Kolesov, V. P.; Yungman, V. S.; Ioffe, N. T.; Vorabev, A. F. Thermicheskie Konstanty Veshchestv. Russia 1972.",2.53E+00,4.23E-04,1060-1223,1,"Yaffe, I. S.; Van Artsdalen, E. R. Chemistry Division Semiannual Report, Oak Ridge National Laboratory. 1956, ORNL 2159, 77.",----,----,-5.45E-01,5.97E+02,5.46E+05,987-1239,1,"Toerklep, K.; Oeye, H. A. Viscosity of Molten Alkaline-Earth Chlorides. J. Chem. Eng. Data 1982, 27(4), 387-391. https://doi.org/10.1021/je00030a006.",5.68E-01,-1.15E-04,1055.15-1700,20,"Gheribi, A. E.; Torres, J. A.; Chartrand, P. Recommended Values for the Thermal Conductivity of Molten Salts between the Melting and Boiling Points. Sol. Energy Mater. Sol. Cells 2014, 126, 11-25. https://doi.org/10.1016/j.solmat.2014.03.028.",102.53,----,----,----,10,"Moore, G. E. Heat Contents at High Temperatures of the Anhydrous Chlorides of Calcium, Iron, Magnesium and Manganese. J. Am. Chem. Soc. 1943, 65 (9), 1700-1703. https://doi.org/10.1021/ja01249a014.",189.15,0.04,2246.0,2,"Zezyanov, S.P.; Il'ichev, V.A. ""Surface Tension of Melts of the CaCl2-KCl and CaCl2-MgCl2 Systems"" Russian Journal of Inorganic Chemistry, vol. 11, no. 7, pp. 936-937 (1966)"
CaF2,78.0748,Pure Salt,1692,1,"MUKERJI, J. Phase Equilibrium Diagram CaO-CaF2-2CaO SiO2. J. Am. Ceram. Soc. 1965, 48 (4), 210-213. https://doi.org/10.1111/j.1151-2916.1965.tb14715.x.",2724,----,"Ruff, O. Fortschritte in Der Chemie Des Fluors. Zeitschrift for Angew. Chemie 1928, 41 (27), 737-740. https://doi.org/10.1002/ange.19280412703.",3.18E+00,3.91E-04,1640-2300,3,"Kirshenbaum, A. D.; Cahill, J. A.; Stokes, C. S. The Density of Molten Metal Fluorides in the Range of 1600-2500K. J. Inorg. Nucl. Chem. 1960, 15 (3-4), 297-304. https://doi.org/10.1016/0022-1902(60)80057-7.",1.00E-01,4.76E+04,----,----,----,1703.3-1868.1,3,"Takeda, O.; Hoshino, Y.; Anbo, Y.; Yanagase, K.; Aono, M.; Sato, Y. Viscosity of Molten Alkaline-Earth Fluorides. Int. J. Thermophys. 2015, 36(4), 648-657. https://doi.org/10.1007/s10765-014-1828-5.",6.67E-01,-6.04E-05,1691.15-2500,20,"Gheribi, A. E.; Torres, J. A.; Chartrand, P. Recommended Values for the Thermal Conductivity of Molten Salts between the Melting and Boiling Points. Sol. Energy Mater. Sol. Cells 2014, 126, 11-25. https://doi.org/10.1016/j.solmat.2014.03.028.",99.91,----,----,----,10,"Naylor, B. F. Heat Contents at High Temperatures of Magnesium and Calcium Fluorides. J. Am. Chem. Soc. 1945, 67 (1), 150-152. https://doi.org/10.1021/ja01217a052.",453.60,0.09,3579.0,1.16,"S. Hara, K. Ogino, ISIJ International, vol. 29, no. 6, pp. 477-485 (1989)"
GdCl3,263.609,Pure Salt,875,10,"Dworkin, A. S.; Bredig, M. A. Enthalpy of Lanthanide Chlorides, Bromides, and Iodides from 298 to 1300 K: Enthalpies of Fusion and Transition. High Temp. Sci. 1971, 3, 1971.",1868,10.0,"Glushko, V. P.; Medvedev, V. A.; Bergman, G. A.; Vasilev, B. P.; Gurvich, L. V; Alekseev, V. I.; Kolesov, V. P.; Yungman, V. S.; Ioffe, N. T.; Vorabev, A. F. Thermicheskie Konstanty Veshchestv. Russia 1972.",4.15E+00,6.73E-04,932-1280,3,"Cho, K.; Irisawa, K.; Mochinaga, J.; Kuroda, T. Densities and Molar Volumes of Molten Rare-Earth Chlorides: PrCl3, NdCl3, GdCl3 and DyCl3. Electrochim. Acta 1972, 17 (10), 1821-1827. https://doi.org/10.1016/0013-4686(72)85073-4.",----,----,6.38E+00,-1.55E+04,9.80E+06,1060-1233,2,"Cho, K.; Kuroda, T. PrCl3, NdCl3, GdCl3, DyCl3. Denki Kagaku oyobi Kogyo Butsuri Kagaku 1972a, 40 (12), 878-881. https://doi.org/10.5796/kogyobutsurikagaku.40.878.",----,----,----,----,----,----,----,----,----,----,----,119.52,0.03,2296.0,1.2,"Igarashi, K.; Mochinaga, J.; Ueda, S. ""Surface Tensions of Several Rare-Earth Chlorides and Binary NaCl-YCl3 System in Molten State"" Bulletin of the Chemical Society of Japan, vol. 51, no. 5, pp. 1551-1552 (1978)"
GdF3,214.2452,Pure Salt,1505,3,"Spedding, F. H.; Beaudry, B. J.; Henderson, D. C.; Moorman, J. High Temperature Enthalpies and Related Thermodynamic Functions of the Trifluorides of Sc, Ce, Sm, Eu, Gd, Tb, Dy, Er, Tm, and Yb. J. Chem. Phys. 1974, 60 (4), 1578-1588. https://doi.org/10.1063/1.1681233.",2550,----,"Landolt. Pure Substances. Part 3 - Compounds from CoCl3 to Ge3N4; Landolt-Bornstein - Group IV Physical Chemistry; Springer-Verlag: Berlin/Heidelberg, 2000; Vol. 19 A3. https://doi.org/10.1007/b60167.",----,----,----,----,----,----,----,----,----,----,----,----,----,----,----,----,----,----,----,----,----,----,----,----,----,----,--------,----,----
KCl,74.5513,Pure Salt,1042.7,0.5,"Johnson, J. W.; Bredig, M. A. Miscibility of Metals with Salts in the Molten State. III. The Potassium-Potassium Halide Systems. J. Phys. Chem. 1958, 62 (5), 604-607. https://doi.org/10.1021/j150563a021.",1688,----,"Ruff, O.; Mugdan, S. Arbeiten Aus Dem Gebiet Hoher Temperaturen XIII. Die Messung von Dampfdrucken Bei Hohen Temperaturen Und Die Dampfdrucke Der Alkalihalogenide. Zeitschrift for Anorg. und Allg. Chemie 1921, 117 (1), 147-171. https://doi.org/10.1002/zaac.19211170111.",2.14E+00,5.83E-04,1053.2-1213.2,1,"Van Artsdalen, E. R.; Yaffe, I. S. Electrical Conductance and Density of Molten Salt Systems: KCl-LiCl, KCl-NaCl and KCl-KI. J. Phys. Chem. 1955, 59(2), 118-127. https://doi.org/10.1021/j150524a007.",7.08E-02,2.39E+04,----,----,----,1050.7-1190.9,1,"Ejima, T.; Shimakage, K.; Sato, Y.; Okuda, H.; Kumada, N.; Ishigaki, A. Viscosity Measurement of Alkali Chlorides with Capillary Viscometer. Nippon Kagaku Kaishi 1982, 1982 (6), 961-968. https://doi.org/10.1246/nikkashi.1982.961.",5.66E-01,-1.70E-04,1056-1335,8,"Nagasaka, Y.; Nakazawa, N.; Nagashima, A. Experimental Determination of the Thermal Diffusivity of Molten Alkali Halides by the Forced Rayleigh Scattering Method. I. Molten LiCl, NaCl, KCl, RbCl, and CsCl. Int. J. Thermophys. 1992, 13 (4), 555-574. https://doi.org/10.1007/BF00501941.",73.60,----,----,----,10,"Barin, I.; Knacke, O.; Kubaschewski, O. Thermochemical Properties of Inorganic Substances; Springer Berlin Heidelberg: Berlin, Heidelberg, 1977. https://doi.org/10.1007/978-3-662-02293-1.",173.60,0.07,2235.0,0.8,"Sato, Yuzuru; Ejima, Tatsuhiko; Fukasawa, Mikio; Abe, Kenji; ""Surface Tensions of Molten Alkali-Metal Halides"", J. Phys. Chem., 94(5), pp. 1991-1996 (1990)"
KCl-KF,60.5649,0.15-0.85,----,----,----,----,----,----,2.58E+00,6.76E-04,1093-1195,5,"Katyshev, Sergey Filippovich. Properties of molten mixtures of alkali metal halides, zirconium, hafnium and uranium. Ural State Technical University, 2001.",----,----,----,----,----,----,----,----,----,----,----,----,----,----,----,----,----,----,----,----,----,--------,----,----
KCl-KF,61.3876,0.2-0.8,----,----,----,----,----,----,2.55E+00,6.77E-04,1061-1153,5,"Katyshev, Sergey Filippovich. Properties of molten mixtures of alkali metal halides, zirconium, hafnium and uranium. Ural State Technical University, 2001.",----,----,----,----,----,----,----,----,----,----,----,----,----,----,----,----,----,----,----,----,----,--------,----,----
KCl-KF,62.2104,0.25-0.75,----,----,----,----,----,----,2.47E+00,6.33E-04,1046-1181,5,"Katyshev, Sergey Filippovich. Properties of molten mixtures of alkali metal halides, zirconium, hafnium and uranium. Ural State Technical University, 2001.",----,----,----,----,----,----,----,----,----,----,----,----,----,----,----,----,----,----,----,----,----,--------,----,----
KCl-KF,64.6785,0.4-0.6,----,----,----,----,----,----,2.38E+00,6.19E-04,962-1158,5,"Katyshev, Sergey Filippovich. Properties of molten mixtures of alkali metal halides, zirconium, hafnium and uranium. Ural State Technical University, 2001.",----,----,----,----,----,----,----,----,----,----,----,----,----,----,----,----,----,----,----,----,----,--------,----,----
KCl-KF,66.324,0.5-0.5,----,----,----,----,----,----,2.34E+00,6.24E-04,970-1227,5,"Katyshev, Sergey Filippovich. Properties of molten mixtures of alkali metal halides, zirconium, hafnium and uranium. Ural State Technical University, 2001.",----,----,----,----,----,----,----,----,----,----,----,----,----,----,----,----,----,----,----,----,----,--------,----,----
KCl-KF,67.9695,0.6-0.4,----,----,----,----,----,----,2.32E+00,6.35E-04,975-1141,5,"Katyshev, Sergey Filippovich. Properties of molten mixtures of alkali metal halides, zirconium, hafnium and uranium. Ural State Technical University, 2001.",----,----,----,----,----,----,----,----,----,----,----,----,----,----,----,----,----,----,----,----,----,--------,----,----
KCl-KF,71.2604,0.8-0.2,----,----,----,----,----,----,2.25E+00,6.34E-04,1009-1159,5,"Katyshev, Sergey Filippovich. Properties of molten mixtures of alkali metal halides, zirconium, hafnium and uranium. Ural State Technical University, 2001.",----,----,----,----,----,----,----,----,----,----,----,----,----,----,----,----,----,----,----,----,----,--------,----,----
KCl-KF,72.0831,0.85-0.15,----,----,----,----,----,----,2.17E+00,5.80E-04,1031-1141,5,"Katyshev, Sergey Filippovich. Properties of molten mixtures of alkali metal halides, zirconium, hafnium and uranium. Ural State Technical University, 2001.",----,----,----,----,----,----,----,----,----,----,----,----,----,----,----,----,----,----,----,----,----,--------,----,----
KCl-LiCl,48.2563,0.1823-0.8177,798,5*,"Yingling, J. A., Schorne-Pinto, J., Aziziha, M., Ard, J. C., Mofrad, A. M., Christian, M. S., ... & Besmann, T. M. (2023). Thermodynamic measurements and assessments for LiCl-NaCl-KCl-UCl3 systems. The Journal of Chemical Thermodynamics, 179, 106974.",----,----,----,1.97E+00,4.89E-04,820-920,0.5,"Van Artsdalen, E. R.; Yaffe, I. S. Electrical Conductance and Density of Molten Salt Systems: KCl-LiCl, KCl-NaCl and KCl-KI. J. Phys. Chem. 1955, 59(2), 118-127. https://doi.org/10.1021/j150524a007.",----,----,----,----,----,----,----,----,----,----,----,----,----,----,----,----,----,----,----,----,----,--------,----,----
KCl-LiCl,48.8255,0.2-0.8,787,5*,"Yingling, J. A., Schorne-Pinto, J., Aziziha, M., Ard, J. C., Mofrad, A. M., Christian, M. S., ... & Besmann, T. M. (2023). Thermodynamic measurements and assessments for LiCl-NaCl-KCl-UCl3 systems. The Journal of Chemical Thermodynamics, 179, 106974.",----,----,----,----,----,----,----,----,8.89E-02,2.08E+04,----,----,----,910-1070,11,"Borcan, R.; Zuca, S. Rev Roumaine Chim. 1970, 15, 1681.",----,----,----,----,----,----,----,----,----,----,----,----,----,--------,----,----
KCl-LiCl,51.39,0.28-0.72,715,5*,"Yingling, J. A., Schorne-Pinto, J., Aziziha, M., Ard, J. C., Mofrad, A. M., Christian, M. S., ... & Besmann, T. M. (2023). Thermodynamic measurements and assessments for LiCl-NaCl-KCl-UCl3 systems. The Journal of Chemical Thermodynamics, 179, 106974.",----,----,----,----,----,----,----,----,----,----,----,----,----,----,----,----,1.78E+00,-1.35E-03,840-1010,20,"Ruth, R., Merritt, B., & Munro, T. (2024). Use of a Needle Probe to Measure the Thermal Conductivity of Electrically Conductive Liquids at High Temperatures. International Journal of Thermophysics, 45(11), 158.",----,----,----,----,----,----,----,----,--------,----,----
KCl-LiCl,52.0412,0.3-0.7,717,5*,"Yingling, J. A., Schorne-Pinto, J., Aziziha, M., Ard, J. C., Mofrad, A. M., Christian, M. S., ... & Besmann, T. M. (2023). Thermodynamic measurements and assessments for LiCl-NaCl-KCl-UCl3 systems. The Journal of Chemical Thermodynamics, 179, 106974.",----,----,----,2.00E+00,5.07E-04,740-860,0.5,"Van Artsdalen, E. R.; Yaffe, I. S. Electrical Conductance and Density of Molten Salt Systems: KCl-LiCl, KCl-NaCl and KCl-KI. J. Phys. Chem. 1955, 59(2), 118-127. https://doi.org/10.1021/j150524a007.",----,----,----,----,----,----,----,----,----,----,----,----,----,----,----,----,----,----,----,----,----,--------,----,----
KCl-LiCl,55.2569,0.4-0.6,645,5*,"Yingling, J. A., Schorne-Pinto, J., Aziziha, M., Ard, J. C., Mofrad, A. M., Christian, M. S., ... & Besmann, T. M. (2023). Thermodynamic measurements and assessments for LiCl-NaCl-KCl-UCl3 systems. The Journal of Chemical Thermodynamics, 179, 106974.",----,----,----,----,----,----,----,----,8.70E-02,2.09E+04,----,----,----,890-1070,11,"Borcan, R.; Zuca, S. Rev Roumaine Chim. 1970, 15, 1681.",----,----,----,----,----,----,----,----,----,----,----,----,----,--------,----,----
KCl-LiCl,55.8358,0.418-0.582,644,5*,"Yingling, J. A., Schorne-Pinto, J., Aziziha, M., Ard, J. C., Mofrad, A. M., Christian, M. S., ... & Besmann, T. M. (2023). Thermodynamic measurements and assessments for LiCl-NaCl-KCl-UCl3 systems. The Journal of Chemical Thermodynamics, 179, 106974.",1673,----,"Williams, D. F. Assessment of Candidate Molten Salt Coolants for the NGNP/NHI Heat-Transfer Loop; Oak Ridge National Lab. (ORNL), Oak Ridge, TN (United States): 2006b. https://doi.org/10.2172/1360677.",2.03E+00,5.28E-04,668-866,0.5,"Van Artsdalen, E. R.; Yaffe, I. S. Electrical Conductance and Density of Molten Salt Systems: KCl-LiCl, KCl-NaCl and KCl-KI. J. Phys. Chem. 1955, 59(2), 118-127. https://doi.org/10.1021/j150524a007.",----,----,----,----,----,----,----,----,9.03E-01,-4.20E-04,761-1008,17,"Merritt, Brian; Seneca, Michael; Wright, Ben; Cahill, Noah; Petersen, Noah; Fleming, Austin; Munro, Troy. Thermal Conductivity Characterization of Fluoride and Chloride Molten Salts Using a Modified Transient Hot-Wire Needle Probe. Int. J. Thermophys. 2022, 43, 149.",70.90,----,----,----,----,"Redkin, A.; Korzun, I.; Yaroslavtseva, T.; Reznitskikh, O.; Zaikov, Y. Isobaric Heat Capacity of Molten Halide Eutectics. J. Therm. Anal. Calorim. 2017, 128 (1), 621-626. https://doi.org/10.1007/s10973-016-5869-9.",----,----,--------,----,----
KCl-LiCl,58.4727,0.5-0.5,738,5*,"Yingling, J. A., Schorne-Pinto, J., Aziziha, M., Ard, J. C., Mofrad, A. M., Christian, M. S., ... & Besmann, T. M. (2023). Thermodynamic measurements and assessments for LiCl-NaCl-KCl-UCl3 systems. The Journal of Chemical Thermodynamics, 179, 106974.",----,----,----,----,----,----,----,----,7.86E-02,2.20E+04,----,----,----,930-1070,11,"Borcan, R.; Zuca, S. Rev Roumaine Chim. 1970, 15, 1681.",----,----,----,----,----,----,----,----,----,----,----,----,----,--------,----,----
KCl-LiCl,61.6884,0.6-0.4,831,5*,"Yingling, J. A., Schorne-Pinto, J., Aziziha, M., Ard, J. C., Mofrad, A. M., Christian, M. S., ... & Besmann, T. M. (2023). Thermodynamic measurements and assessments for LiCl-NaCl-KCl-UCl3 systems. The Journal of Chemical Thermodynamics, 179, 106974.",----,----,----,2.08E+00,5.61E-04,860-1000,0.5,"Van Artsdalen, E. R.; Yaffe, I. S. Electrical Conductance and Density of Molten Salt Systems: KCl-LiCl, KCl-NaCl and KCl-KI. J. Phys. Chem. 1955, 59(2), 118-127. https://doi.org/10.1021/j150524a007.",7.79E-02,2.23E+04,----,----,----,920-1070,11,"Borcan, R.; Zuca, S. Rev Roumaine Chim. 1970, 15, 1681.",----,----,----,----,----,----,----,----,----,----,----,----,----,--------,----,----
KCl-LiCl,64.9041,0.7-0.3,904,5*,"Yingling, J. A., Schorne-Pinto, J., Aziziha, M., Ard, J. C., Mofrad, A. M., Christian, M. S., ... & Besmann, T. M. (2023). Thermodynamic measurements and assessments for LiCl-NaCl-KCl-UCl3 systems. The Journal of Chemical Thermodynamics, 179, 106974.",----,----,----,----,----,----,----,----,9.19E-02,2.13E+04,----,----,----,920-1080,11,"Borcan, R.; Zuca, S. Rev Roumaine Chim. 1970, 15, 1681.",----,----,----,----,----,----,----,----,----,----,----,----,----,--------,----,----
KCl-LiCl,68.1198,0.8-0.2,961,5*,"Yingling, J. A., Schorne-Pinto, J., Aziziha, M., Ard, J. C., Mofrad, A. M., Christian, M. S., ... & Besmann, T. M. (2023). Thermodynamic measurements and assessments for LiCl-NaCl-KCl-UCl3 systems. The Journal of Chemical Thermodynamics, 179, 106974.",----,----,----,2.12E+00,5.78E-04,980-1120,0.5,"Van Artsdalen, E. R.; Yaffe, I. S. Electrical Conductance and Density of Molten Salt Systems: KCl-LiCl, KCl-NaCl and KCl-KI. J. Phys. Chem. 1955, 59(2), 118-127. https://doi.org/10.1021/j150524a007.",7.04E-02,2.39E+04,----,----,----,970-1080,11,"Borcan, R.; Zuca, S. Rev Roumaine Chim. 1970, 15, 1681.",----,----,----,----,----,----,----,----,----,----,----,----,----,--------,----,----
KCl-LiCl-NaCl,58.4527,0.1667-0.1667-0.6666,976,10,"Lu, G.; Lai, T.; He, M.; Liu, X. Experimental measurement and thermodynamic optimization of the phase diagram of LiCl-NaCl-KCl system. Chinese Science Bulletin 65(7), 641-648, 2020.",----,----,----,2.07E+00,5.32E-04,1028-1168,10,"Fellner, P.; Votava, I.; Chrenkova-Paucorova, M. Density of molten system LiCl-NaCl-KCl. Chem. Zvetsti. 1979, 34 (3), 330-334.",----,----,----,----,----,----,----,----,----,----,----,----,----,----,----,----,----,----,----,----,----,--------,----,----
KCl-LiCl-NaCl,50.43,0.1667-0.6666-0.1667,752,10,"Lu, G.; Lai, T.; He, M.; Liu, X. Experimental measurement and thermodynamic optimization of the phase diagram of LiCl-NaCl-KCl system. Chinese Science Bulletin 65(7), 641-648, 2020.",----,----,----,2.04E+00,4.87E-04,1088-1173,10,"Fellner, P.; Votava, I.; Chrenkova-Paucorova, M. Density of molten system LiCl-NaCl-KCl. Chem. Zvetsti. 1979, 34 (3), 330-334.",----,----,----,----,----,----,----,----,----,----,----,----,----,----,----,----,----,----,----,----,----,--------,----,----
KCl-LiCl-NaCl,58.4627,0.3333-0.3333-0.3334,823,10,"Lu, G.; Lai, T.; He, M.; Liu, X. Experimental measurement and thermodynamic optimization of the phase diagram of LiCl-NaCl-KCl system. Chinese Science Bulletin 65(7), 641-648, 2020.",----,----,----,2.03E+00,5.05E-04,993-1123,10,"Fellner, P.; Votava, I.; Chrenkova-Paucorova, M. Density of molten system LiCl-NaCl-KCl. Chem. Zvetsti. 1979, 34 (3), 330-334.",----,----,----,----,----,----,----,----,----,----,----,----,----,----,----,----,----,----,----,----,----,--------,----,----
KCl-LiCl-NaCl,66.5054,0.6666-0.1667-0.1667,925,10,"Lu, G.; Lai, T.; He, M.; Liu, X. Experimental measurement and thermodynamic optimization of the phase diagram of LiCl-NaCl-KCl system. Chinese Science Bulletin 65(7), 641-648, 2020.",----,----,----,1.91E+00,4.27E-04,1073-1193,10,"Fellner, P.; Votava, I.; Chrenkova-Paucorova, M. Density of molten system LiCl-NaCl-KCl. Chem. Zvetsti. 1979, 34 (3), 330-334.",----,----,----,----,----,----,----,----,----,----,----,----,----,----,----,----,----,----,----,----,----,--------,----,----
KCl-LiCl-UCl3,240.4937,0.15-0.21-0.64,1014,5*,MSTDB-TC,----,----,----,4.40E+00,7.00E-04,977-1103,5,"Katyshev, Sergey Filippovich. Properties of molten mixtures of alkali metal halides, zirconium, hafnium and uranium. Ural State Technical University, 2001.",----,----,----,----,----,----,----,----,----,----,----,----,----,----,----,----,----,----,----,----,----,--------,----,----
KCl-LiCl-UCl3,173.6311,0.16-0.42-0.42,867,5*,MSTDB-TC,----,----,----,4.19E+00,7.86E-04,938-1099,5,"Katyshev, Sergey Filippovich. Properties of molten mixtures of alkali metal halides, zirconium, hafnium and uranium. Ural State Technical University, 2001.",----,----,----,----,----,----,----,----,----,----,----,----,----,----,----,----,----,----,----,----,----,--------,----,----
KCl-LiCl-UCl3,111.2795,0.17-0.62-0.21,753,5*,MSTDB-TC,----,----,----,3.04E+00,6.10E-04,959-1154,5,"Katyshev, Sergey Filippovich. Properties of molten mixtures of alkali metal halides, zirconium, hafnium and uranium. Ural State Technical University, 2001.",----,----,----,----,----,----,----,----,----,----,----,----,----,----,----,----,----,----,----,----,----,--------,----,----
KCl-LiCl-UCl3,212.098,0.3-0.17-0.53,920,5*,MSTDB-TC,----,----,----,3.88E+00,6.51E-04,1048-1217,5,"Katyshev, Sergey Filippovich. Properties of molten mixtures of alkali metal halides, zirconium, hafnium and uranium. Ural State Technical University, 2001.",----,----,----,----,----,----,----,----,----,----,----,----,----,----,----,----,----,----,----,----,----,--------,----,----
KCl-LiCl-UCl3,157.7391,0.3-0.35-0.35,699,5*,MSTDB-TC,----,----,----,3.54E+00,6.13E-04,890-1084,5,"Katyshev, Sergey Filippovich. Properties of molten mixtures of alkali metal halides, zirconium, hafnium and uranium. Ural State Technical University, 2001.",----,----,----,----,----,----,----,----,----,----,----,----,----,----,----,----,----,----,----,----,----,--------,----,----
KCl-LiCl-UCl3,103.3802,0.3-0.53-0.17,720,5*,MSTDB-TC,----,----,----,3.01E+00,7.02E-04,974-1101,5,"Katyshev, Sergey Filippovich. Properties of molten mixtures of alkali metal halides, zirconium, hafnium and uranium. Ural State Technical University, 2001.",----,----,----,----,----,----,----,----,----,----,----,----,----,----,----,----,----,----,----,----,----,--------,----,----
KCl-LiCl-UCl3,180.6823,0.45-0.14-0.41,809,5*,MSTDB-TC,----,----,----,3.74E+00,9.54E-04,816-1069,5,"Katyshev, Sergey Filippovich. Properties of molten mixtures of alkali metal halides, zirconium, hafnium and uranium. Ural State Technical University, 2001.",----,----,----,----,----,----,----,----,----,----,----,----,----,----,----,----,----,----,----,----,----,--------,----,----
KCl-LiCl-UCl3,141.847,0.45-0.27-0.28,811,5*,MSTDB-TC,----,----,----,3.00E+00,5.16E-04,917-1073,5,"Katyshev, Sergey Filippovich. Properties of molten mixtures of alkali metal halides, zirconium, hafnium and uranium. Ural State Technical University, 2001.",----,----,----,----,----,----,----,----,----,----,----,----,----,----,----,----,----,----,----,----,----,--------,----,----
KCl-LiCl-UCl3,99.1439,0.45-0.41-0.14,769,5*,MSTDB-TC,----,----,----,2.74E+00,6.22E-04,959-1153,5,"Katyshev, Sergey Filippovich. Properties of molten mixtures of alkali metal halides, zirconium, hafnium and uranium. Ural State Technical University, 2001.",----,----,----,----,----,----,----,----,----,----,----,----,----,----,----,----,----,----,----,----,----,--------,----,----
KCl-LiCl-UCl3,152.2866,0.6-0.1-0.3,868,5*,MSTDB-TC,----,----,----,3.26E+00,8.18E-04,918-1088,5,"Katyshev, Sergey Filippovich. Properties of molten mixtures of alkali metal halides, zirconium, hafnium and uranium. Ural State Technical University, 2001.",----,----,----,----,----,----,----,----,----,----,----,----,----,----,----,----,----,----,----,----,----,--------,----,----
KCl-LiCl-UCl3,122.0872,0.6-0.2-0.2,815,5*,MSTDB-TC,----,----,----,2.81E+00,6.49E-04,915-1109,5,"Katyshev, Sergey Filippovich. Properties of molten mixtures of alkali metal halides, zirconium, hafnium and uranium. Ural State Technical University, 2001.",----,----,----,----,----,----,----,----,----,----,----,----,----,----,----,----,----,----,----,----,----,--------,----,----
KCl-LiCl-UCl3,91.8878,0.6-0.3-0.1,750,5*,MSTDB-TC,----,----,----,2.57E+00,6.68E-04,960-1155,5,"Katyshev, Sergey Filippovich. Properties of molten mixtures of alkali metal halides, zirconium, hafnium and uranium. Ural State Technical University, 2001.",----,----,----,----,----,----,----,----,----,----,----,----,----,----,----,----,----,----,----,----,----,--------,----,----
KCl-LiCl-UCl3,102.3273,0.75-0.12-0.13,851,5*,MSTDB-TC,----,----,----,2.60E+00,7.22E-04,961-1103,5,"Katyshev, Sergey Filippovich. Properties of molten mixtures of alkali metal halides, zirconium, hafnium and uranium. Ural State Technical University, 2001.",----,----,----,----,----,----,----,----,----,----,----,----,----,----,----,----,----,----,----,----,----,--------,----,----
KCl-LiCl-UCl3,84.6316,0.75-0.19-0.06,890,5*,MSTDB-TC,----,----,----,2.31E+00,5.46E-04,1051-1230,5,"Katyshev, Sergey Filippovich. Properties of molten mixtures of alkali metal halides, zirconium, hafnium and uranium. Ural State Technical University, 2001.",----,----,----,----,----,----,----,----,----,----,----,----,----,----,----,----,----,----,----,----,----,--------,----,----
KCl-LiCl-UCl3,121.1925,0.76-0.06-0.18,844,5*,MSTDB-TC,----,----,----,2.62E+00,5.43E-04,834-1077,5,"Katyshev, Sergey Filippovich. Properties of molten mixtures of alkali metal halides, zirconium, hafnium and uranium. Ural State Technical University, 2001.",----,----,----,----,----,----,----,----,----,----,----,----,----,----,----,----,----,----,----,----,----,--------,----,----
KCl-LiCl-UCl3,92.4751,0.9-0.03-0.07,992,5*,MSTDB-TC,----,----,----,2.50E+00,7.55E-04,1123-1275,5,"Katyshev, Sergey Filippovich. Properties of molten mixtures of alkali metal halides, zirconium, hafnium and uranium. Ural State Technical University, 2001.",----,----,----,----,----,----,----,----,----,----,----,----,----,----,----,----,----,----,----,----,----,--------,----,----
KCl-LiCl-UCl3,86.4353,0.9-0.05-0.05,995,5*,MSTDB-TC,----,----,----,2.15E+00,4.99E-04,1093-1316,5,"Katyshev, Sergey Filippovich. Properties of molten mixtures of alkali metal halides, zirconium, hafnium and uranium. Ural State Technical University, 2001.",----,----,----,----,----,----,----,----,----,----,----,----,----,----,----,----,----,----,----,----,----,--------,----,----
KCl-LiCl-UCl3,80.3954,0.9-0.07-0.03,998,5*,MSTDB-TC,----,----,----,2.19E+00,5.61E-04,1025-1158,5,"Katyshev, Sergey Filippovich. Properties of molten mixtures of alkali metal halides, zirconium, hafnium and uranium. Ural State Technical University, 2001.",----,----,----,----,----,----,----,----,----,----,----,----,----,----,----,----,----,----,----,----,----,--------,----,----
KCl-LiCl-UCl4,263.1836,0.15-0.21-0.64,797,5*,MSTDB-TC,----,----,----,4.15E+00,1.17E-03,813-942,5,"Katyshev, Sergey Filippovich. Properties of molten mixtures of alkali metal halides, zirconium, hafnium and uranium. Ural State Technical University, 2001.",----,----,----,----,----,----,----,----,----,----,----,----,----,----,----,----,----,----,----,----,----,--------,----,----
KCl-LiCl-UCl4,118.0814,0.15-0.64-0.21,861,5*,MSTDB-TC,----,----,----,3.10E+00,7.32E-04,812-937,5,"Katyshev, Sergey Filippovich. Properties of molten mixtures of alkali metal halides, zirconium, hafnium and uranium. Ural State Technical University, 2001.",----,----,----,----,----,----,----,----,----,----,----,----,----,----,----,----,----,----,----,----,----,--------,----,----
KCl-LiCl-UCl4,188.5214,0.16-0.42-0.42,831,5*,MSTDB-TC,----,----,----,3.37E+00,8.74E-04,746-912,5,"Katyshev, Sergey Filippovich. Properties of molten mixtures of alkali metal halides, zirconium, hafnium and uranium. Ural State Technical University, 2001.",----,----,----,----,----,----,----,----,----,----,----,----,----,----,----,----,----,----,----,----,----,--------,----,----
KCl-LiCl-UCl4,230.8881,0.3-0.17-0.53,789,5*,MSTDB-TC,----,----,----,3.76E+00,9.39E-04,787-944,5,"Katyshev, Sergey Filippovich. Properties of molten mixtures of alkali metal halides, zirconium, hafnium and uranium. Ural State Technical University, 2001.",----,----,----,----,----,----,----,----,----,----,----,----,----,----,----,----,----,----,----,----,----,--------,----,----
KCl-LiCl-UCl4,170.1476,0.3-0.35-0.35,864,5*,MSTDB-TC,----,----,----,3.46E+00,8.30E-04,764-924,5,"Katyshev, Sergey Filippovich. Properties of molten mixtures of alkali metal halides, zirconium, hafnium and uranium. Ural State Technical University, 2001.",----,----,----,----,----,----,----,----,----,----,----,----,----,----,----,----,----,----,----,----,----,--------,----,----
KCl-LiCl-UCl4,109.4072,0.3-0.53-0.17,827,5*,MSTDB-TC,----,----,----,2.84E+00,6.01E-04,867-981,5,"Katyshev, Sergey Filippovich. Properties of molten mixtures of alkali metal halides, zirconium, hafnium and uranium. Ural State Technical University, 2001.",----,----,----,----,----,----,----,----,----,----,----,----,----,----,----,----,----,----,----,----,----,--------,----,----
KCl-LiCl-UCl4,151.7739,0.45-0.27-0.28,806,5*,MSTDB-TC,----,----,----,3.19E+00,7.04E-04,818-945,5,"Katyshev, Sergey Filippovich. Properties of molten mixtures of alkali metal halides, zirconium, hafnium and uranium. Ural State Technical University, 2001.",----,----,----,----,----,----,----,----,----,----,----,----,----,----,----,----,----,----,----,----,----,--------,----,----
KCl-LiCl-UCl4,104.1074,0.45-0.41-0.14,804,5*,MSTDB-TC,----,----,----,2.78E+00,6.97E-04,876-983,5,"Katyshev, Sergey Filippovich. Properties of molten mixtures of alkali metal halides, zirconium, hafnium and uranium. Ural State Technical University, 2001.",----,----,----,----,----,----,----,----,----,----,----,----,----,----,----,----,----,----,----,----,----,--------,----,----
KCl-LiCl-UCl4,189.4338,0.48-0.13-0.39,713,5*,MSTDB-TC,----,----,----,3.59E+00,9.76E-04,843-996,5,"Katyshev, Sergey Filippovich. Properties of molten mixtures of alkali metal halides, zirconium, hafnium and uranium. Ural State Technical University, 2001.",----,----,----,----,----,----,----,----,----,----,----,----,----,----,----,----,----,----,----,----,----,--------,----,----
