Repository: jakenumbers/Molten-Salt-TP-Suite-Codes-Development

# Integrated Structural Coherence Model (SCM) and Machine-Learning Interatomic Potential (MLIP)

This repository contains the Python scripts and SLURM batch files required to run the Integrated Structural Coherence Model (ISM) pipeline through an HPC Cluster. 

This pipeline is a highly automated computational framework designed to extract macroscopic thermodynamics, structural geometry, and microscale vibrational/spectral dynamics of molten salts directly from a universal Machine Learning Interatomic Potential (MLIP).

This pipeline originates from:

File: MD_Simulations/Molten_Salt_Thermophysical_Properties.csv (part 6 of 13)
formula,molecularWeight,comp,melt,melt_unc,melt_ref,boil,boil_unc,boil_ref,rho_a,rho_b,rho_range,rho_unc,rho_ref,mu_a,mu_b,mu_a2,mu_b2,mu_c,mu_range,mu_unc,mu_ref,k_a,k_b,k_range,k_unc,k_ref,cp_a,cp_b,cp_c,cp_d,cp_unc,cp_ref,sigma_a,sigma_b,sigma_range,sigma_unc,sigma_ref
KCl-LiCl-UCl4,162.9225,0.6-0.1-0.3,686,5*,MSTDB-TC,----,----,----,3.31E+00,9.27E-04,895-1018,5,"Katyshev, Sergey Filippovich. Properties of molten mixtures of alkali metal halides, zirconium, hafnium and uranium. Ural State Technical University, 2001.",----,----,----,----,----,----,----,----,----,----,----,----,----,----,----,----,----,----,----,----,----,--------,----,----
KCl-LiCl-UCl4,129.1778,0.6-0.2-0.2,814,5*,MSTDB-TC,----,----,----,2.97E+00,6.07E-04,846-1002,5,"Katyshev, Sergey Filippovich. Properties of molten mixtures of alkali metal halides, zirconium, hafnium and uranium. Ural State Technical University, 2001.",----,----,----,----,----,----,----,----,----,----,----,----,----,----,----,----,----,----,----,----,----,--------,----,----
KCl-LiCl-UCl4,95.7546,0.61-0.29-0.1,780,5*,MSTDB-TC,----,----,----,2.66E+00,7.34E-04,917-1019,5,"Katyshev, Sergey Filippovich. Properties of molten mixtures of alkali metal halides, zirconium, hafnium and uranium. Ural State Technical University, 2001.",----,----,----,----,----,----,----,----,----,----,----,----,----,----,----,----,----,----,----,----,----,--------,----,----
KCl-LiCl-UCl4,110.0585,0.74-0.13-0.13,839,5*,MSTDB-TC,----,----,----,2.82E+00,7.87E-04,967-1060,5,"Katyshev, Sergey Filippovich. Properties of molten mixtures of alkali metal halides, zirconium, hafnium and uranium. Ural State Technical University, 2001.",----,----,----,----,----,----,----,----,----,----,----,----,----,----,----,----,----,----,----,----,----,--------,----,----
KCl-LiCl-UCl4,130.6269,0.75-0.06-0.19,822,5*,MSTDB-TC,----,----,----,3.10E+00,8.92E-04,870-1003,5,"Katyshev, Sergey Filippovich. Properties of molten mixtures of alkali metal halides, zirconium, hafnium and uranium. Ural State Technical University, 2001.",----,----,----,----,----,----,----,----,----,----,----,----,----,----,----,----,----,----,----,----,----,--------,----,----
KCl-LiCl-UCl4,86.7588,0.75-0.19-0.06,886,5*,MSTDB-TC,----,----,----,2.43E+00,6.28E-04,978-1101,5,"Katyshev, Sergey Filippovich. Properties of molten mixtures of alkali metal halides, zirconium, hafnium and uranium. Ural State Technical University, 2001.",----,----,----,----,----,----,----,----,----,----,----,----,----,----,----,----,----,----,----,----,----,--------,----,----
KCl-LiCl-UCl4,94.9569,0.9-0.03-0.07,992,5*,MSTDB-TC,----,----,----,2.69E+00,7.93E-04,991-1119,5,"Katyshev, Sergey Filippovich. Properties of molten mixtures of alkali metal halides, zirconium, hafnium and uranium. Ural State Technical University, 2001.",----,----,----,----,----,----,----,----,----,----,----,----,----,----,----,----,----,----,----,----,----,--------,----,----
KCl-LiCl-UCl4,81.459,0.9-0.07-0.03,997,5*,MSTDB-TC,----,----,----,2.24E+00,5.69E-04,1030-1119,5,"Katyshev, Sergey Filippovich. Properties of molten mixtures of alkali metal halides, zirconium, hafnium and uranium. Ural State Technical University, 2001.",----,----,----,----,----,----,----,----,----,----,----,----,----,----,----,----,----,----,----,----,----,--------,----,----
KCl-LiCl-UCl4,88.9534,0.91-0.05-0.04,1001,5*,MSTDB-TC,----,----,----,2.43E+00,6.60E-04,1021-1135,5,"Katyshev, Sergey Filippovich. Properties of molten mixtures of alkali metal halides, zirconium, hafnium and uranium. Ural State Technical University, 2001.",----,----,----,----,----,----,----,----,----,----,----,----,----,----,----,----,----,----,----,----,----,--------,----,----
KCl-MgCl2,93.145,0.1-0.9,959,5*,"Chartrand, P.; Pelton, A. D. Thermodynamic evaluation and optimization of the LiCl-NaCl-KCl-RbCl-CsCl-MgCl2-CaCl2 system using the modified quasi-chemical model. Metall. Mater. Trans. A. 2001, 32, 1361-1383. ",----,----,----,2.08E+00,3.94E-04,1060-1110,1,"Lillebuen, B., Ph.D. Thesis, The Technical University of Norway, Trondheim, Norway, (1969)",----,----,----,----,----,----,----,----,----,----,----,----,----,----,----,----,----,----,----,----,----,--------,----,----
KCl-MgCl2,90.5419,0.226-0.774,897,5*,"Chartrand, P.; Pelton, A. D. Thermodynamic evaluation and optimization of the LiCl-NaCl-KCl-RbCl-CsCl-MgCl2-CaCl2 system using the modified quasi-chemical model. Metall. Mater. Trans. A. 2001, 32, 1361-1383. ",----,----,----,2.22E+00,5.39E-04,1060-1130,1,"Lillebuen, B., Ph.D. Thesis, The Technical University of Norway, Trondheim, Norway, (1969)",----,----,----,----,----,----,----,----,----,----,----,----,----,----,----,----,----,----,----,----,----,--------,----,----
KCl-MgCl2,88.4966,0.325-0.675,824,5*,"Chartrand, P.; Pelton, A. D. Thermodynamic evaluation and optimization of the LiCl-NaCl-KCl-RbCl-CsCl-MgCl2-CaCl2 system using the modified quasi-chemical model. Metall. Mater. Trans. A. 2001, 32, 1361-1383. ",----,----,----,2.26E+00,6.01E-04,1060-1160,1,"Lillebuen, B., Ph.D. Thesis, The Technical University of Norway, Trondheim, Norway, (1969)",----,----,----,----,----,----,----,----,----,----,----,----,----,----,----,----,----,----,----,----,----,--------,----,----
KCl-MgCl2,88.2487,0.337-0.663,815,5*,"Chartrand, P.; Pelton, A. D. Thermodynamic evaluation and optimization of the LiCl-NaCl-KCl-RbCl-CsCl-MgCl2-CaCl2 system using the modified quasi-chemical model. Metall. Mater. Trans. A. 2001, 32, 1361-1383. ",----,----,----,2.16E+00,5.09E-04,1050-1120,1,"Lillebuen, B., Ph.D. Thesis, The Technical University of Norway, Trondheim, Norway, (1969)",----,----,----,----,----,----,----,----,----,----,----,----,----,----,----,----,----,----,----,----,----,--------,----,----
KCl-MgCl2,87.2983,0.383-0.617,778,5*,"Chartrand, P.; Pelton, A. D. Thermodynamic evaluation and optimization of the LiCl-NaCl-KCl-RbCl-CsCl-MgCl2-CaCl2 system using the modified quasi-chemical model. Metall. Mater. Trans. A. 2001, 32, 1361-1383. ",----,----,----,2.19E+00,5.56E-04,1060-1140,1,"Lillebuen, B., Ph.D. Thesis, The Technical University of Norway, Trondheim, Norway, (1969)",----,----,----,----,----,----,----,----,----,----,----,----,----,----,----,----,----,----,----,----,----,--------,----,----
KCl-MgCl2,86.33,0.43-0.57,747,10,"Chartrand, P.; Pelton, A. D. Thermodynamic evaluation and optimization of the LiCl-NaCl-KCl-RbCl-CsCl-MgCl2-CaCl2 system using the modified quasi-chemical model. Metall. Mater. Trans. A. 2001, 32, 1361-1383. ",----,----,----,----,----,----,----,----,----,----,----,----,----,----,----,----,----,----,----,----,----,74.00,----,----,----,15,"Harris, Michaella S. Thermophysical Property Characterization of Binary Chloride Salts for Molten Salt Reactors. Diss. Colorado State University, 2024.",----,----,--------,----,----
KCl-MgCl2,85.7075,0.46-0.54,755,5*,"Chartrand, P.; Pelton, A. D. Thermodynamic evaluation and optimization of the LiCl-NaCl-KCl-RbCl-CsCl-MgCl2-CaCl2 system using the modified quasi-chemical model. Metall. Mater. Trans. A. 2001, 32, 1361-1383. ",----,----,----,----,----,----,----,----,1.74E-01,1.68E+04,----,----,----,----,15,"Bondarenko, N. V. J. Appl. Chem. (USSR). 1966. 39, 2522.",----,----,----,----,----,----,----,----,----,----,----,----,----,--------,----,----
KCl-MgCl2,85.6042,0.465-0.535,756,5*,"Chartrand, P.; Pelton, A. D. Thermodynamic evaluation and optimization of the LiCl-NaCl-KCl-RbCl-CsCl-MgCl2-CaCl2 system using the modified quasi-chemical model. Metall. Mater. Trans. A. 2001, 32, 1361-1383. ",----,----,----,2.19E+00,5.71E-04,1060-1130,1,"Lillebuen, B., Ph.D. Thesis, The Technical University of Norway, Trondheim, Norway, (1969)",----,----,----,----,----,----,----,----,----,----,----,----,----,----,----,----,----,----,----,----,----,--------,----,----
KCl-MgCl2,84.9431,0.497-0.503,761,5*,"Chartrand, P.; Pelton, A. D. Thermodynamic evaluation and optimization of the LiCl-NaCl-KCl-RbCl-CsCl-MgCl2-CaCl2 system using the modified quasi-chemical model. Metall. Mater. Trans. A. 2001, 32, 1361-1383. ",----,----,----,2.10E+00,5.03E-04,1080-1170,1,"Lillebuen, B., Ph.D. Thesis, The Technical University of Norway, Trondheim, Norway, (1969)",----,----,----,----,----,----,----,----,----,----,----,----,----,----,----,----,----,----,----,----,----,--------,----,----
KCl-MgCl2,84.8605,0.501-0.499,761,5*,"Chartrand, P.; Pelton, A. D. Thermodynamic evaluation and optimization of the LiCl-NaCl-KCl-RbCl-CsCl-MgCl2-CaCl2 system using the modified quasi-chemical model. Metall. Mater. Trans. A. 2001, 32, 1361-1383. ",----,----,----,----,----,----,----,----,1.68E-01,1.70E+04,----,----,----,----,15,"Bondarenko, N. V. J. Appl. Chem. (USSR). 1966. 39, 2522.",----,----,----,----,----,----,----,----,----,----,----,----,----,--------,----,----
KCl-MgCl2,83.6209,0.561-0.439,752,5*,"Chartrand, P.; Pelton, A. D. Thermodynamic evaluation and optimization of the LiCl-NaCl-KCl-RbCl-CsCl-MgCl2-CaCl2 system using the modified quasi-chemical model. Metall. Mater. Trans. A. 2001, 32, 1361-1383. ",----,----,----,----,----,----,----,----,7.76E-02,2.29E+04,----,----,----,----,15,"Bondarenko, N. V. J. Appl. Chem. (USSR). 1966. 39, 2522.",----,----,----,----,----,----,----,----,----,----,----,----,----,--------,----,----
KCl-MgCl2,83.2697,0.578-0.422,746,10,"Chartrand, P.; Pelton, A. D. Thermodynamic evaluation and optimization of the LiCl-NaCl-KCl-RbCl-CsCl-MgCl2-CaCl2 system using the modified quasi-chemical model. Metall. Mater. Trans. A. 2001, 32, 1361-1383. ",----,----,----,2.14E+00,5.55E-04,1030-1140,1,"Lillebuen, B., Ph.D. Thesis, The Technical University of Norway, Trondheim, Norway, (1969)",----,----,----,----,----,----,----,----,----,----,----,----,----,----,----,----,----,----,----,----,----,--------,----,----
KCl-MgCl2,81.6376,0.657-0.343,709,10,"Chartrand, P.; Pelton, A. D. Thermodynamic evaluation and optimization of the LiCl-NaCl-KCl-RbCl-CsCl-MgCl2-CaCl2 system using the modified quasi-chemical model. Metall. Mater. Trans. A. 2001, 32, 1361-1383. ",----,----,----,----,----,----,----,----,1.32E-01,1.85E+04,----,----,----,----,15,"Bondarenko, N. V. J. Appl. Chem. (USSR). 1966. 39, 2522.",----,----,----,----,----,68.70,----,----,----,15,"Harris, Michaella S. Thermophysical Property Characterization of Binary Chloride Salts for Molten Salt Reactors. Diss. Colorado State University, 2024.",----,----,--------,----,----
KCl-MgCl2,81.3277,0.672-0.328,704,10,"Chartrand, P.; Pelton, A. D. Thermodynamic evaluation and optimization of the LiCl-NaCl-KCl-RbCl-CsCl-MgCl2-CaCl2 system using the modified quasi-chemical model. Metall. Mater. Trans. A. 2001, 32, 1361-1383. ",----,----,----,2.00E+00,4.57E-04,1030-1150,1,"Lillebuen, B., Ph.D. Thesis, The Technical University of Norway, Trondheim, Norway, (1969)",----,----,----,----,----,----,----,----,----,----,----,----,----,----,----,----,----,----,----,----,----,--------,----,----
KCl-MgCl2,81.245,0.676-0.324,703,10,"Chartrand, P.; Pelton, A. D. Thermodynamic evaluation and optimization of the LiCl-NaCl-KCl-RbCl-CsCl-MgCl2-CaCl2 system using the modified quasi-chemical model. Metall. Mater. Trans. A. 2001, 32, 1361-1383. ",----,----,----,----,----,----,----,----,1.41E-01,1.88E+04,----,----,----,----,15,"Bondarenko, N. V. J. Appl. Chem. (USSR). 1966. 39, 2522.",----,----,----,----,----,----,----,----,----,----,----,----,----,--------,----,----
KCl-MgCl2,81.1624,0.68-0.32,697.6,10,"Chartrand, P.; Pelton, A. D. Thermodynamic evaluation and optimization of the LiCl-NaCl-KCl-RbCl-CsCl-MgCl2-CaCl2 system using the modified quasi-chemical model. Metall. Mater. Trans. A. 2001, 32, 1361-1383. ",1691,----,"Williams, D. F. Assessment of Candidate Molten Salt Coolants for the NGNP/NHI Heat-Transfer Loop; Oak Ridge National Lab. (ORNL), Oak Ridge, TN (United States): 2006b. https://doi.org/10.2172/1360677.",2.06E+00,5.52E-04,723-1073,1.2,"Xu, X.; Wang, X.; Li, P.; Li, Y.; Hao, Q.; Xiao, B.; Elsentriecy, H.; Gervasio, D. Experimental Test of Properties of KCl-MgCl2 Eutectic Molten Salt for Heat Transfer and Thermal Storage Fluid in Concentrated Solar Power Systems. J. Sol. Energy Eng. 2018, 140(5). https://doi.org/10.1115/1.4040065.",----,----,----,----,----,----,----,----,5.05E-01,-1.00E-04,723-1023,7.000000000000001,"Xu, X.; Wang, X.; Li, P.; Li, Y.; Hao, Q.; Xiao, B.; Elsentriecy, H.; Gervasio, D. Experimental Test of Properties of KCl-MgCl2 Eutectic Molten Salt for Heat Transfer and Thermal Storage Fluid in Concentrated Solar Power Systems. J. Sol. Energy Eng. 2018, 140(5). https://doi.org/10.1115/1.4040065.",76.70,0.01,----,----,10,"Xu, X.; Wang, X.; Li, P.; Li, Y.; Hao, Q.; Xiao, B.; Elsentriecy, H.; Gervasio, D. Experimental Test of Properties of KCl-MgCl2 Eutectic Molten Salt for Heat Transfer and Thermal Storage Fluid in Concentrated Solar Power Systems. J. Sol. Energy Eng. 2018, 140(5). https://doi.org/10.1115/1.4040065.",----,----,--------,----,----
KCl-MgCl2,79.7162,0.75-0.25,842,10,"Chartrand, P.; Pelton, A. D. Thermodynamic evaluation and optimization of the LiCl-NaCl-KCl-RbCl-CsCl-MgCl2-CaCl2 system using the modified quasi-chemical model. Metall. Mater. Trans. A. 2001, 32, 1361-1383. ",----,----,----,2.08E+00,5.33E-04,1050-1120,1,"Lillebuen, B., Ph.D. Thesis, The Technical University of Norway, Trondheim, Norway, (1969)",1.19E-01,1.89E+04,----,----,----,----,15,"Bondarenko, N. V. J. Appl. Chem. (USSR). 1966. 39, 2522.",----,----,----,----,----,----,----,----,----,----,----,----,----,--------,----,----
KCl-MgCl2,77.9395,0.836-0.164,960,10,"Chartrand, P.; Pelton, A. D. Thermodynamic evaluation and optimization of the LiCl-NaCl-KCl-RbCl-CsCl-MgCl2-CaCl2 system using the modified quasi-chemical model. Metall. Mater. Trans. A. 2001, 32, 1361-1383. ",----,----,----,----,----,----,----,----,1.16E-01,1.93E+04,----,----,----,----,15,"Bondarenko, N. V. J. Appl. Chem. (USSR). 1966. 39, 2522.",----,----,----,----,----,----,----,----,----,----,----,----,----,--------,----,----
KCl-MgCl2,77.0305,0.88-0.12,992,10,"Chartrand, P.; Pelton, A. D. Thermodynamic evaluation and optimization of the LiCl-NaCl-KCl-RbCl-CsCl-MgCl2-CaCl2 system using the modified quasi-chemical model. Metall. Mater. Trans. A. 2001, 32, 1361-1383. ",----,----,----,2.16E+00,6.06E-04,1080-1140,1,"Lillebuen, B., Ph.D. Thesis, The Technical University of Norway, Trondheim, Norway, (1969)",----,----,----,----,----,----,----,----,----,----,----,----,----,----,----,----,----,----,----,----,----,--------,----,----
KCl-MgCl2,76.2041,0.92-0.08,1012,10,"Chartrand, P.; Pelton, A. D. Thermodynamic evaluation and optimization of the LiCl-NaCl-KCl-RbCl-CsCl-MgCl2-CaCl2 system using the modified quasi-chemical model. Metall. Mater. Trans. A. 2001, 32, 1361-1383. ",----,----,----,----,----,----,----,----,1.69E-01,1.60E+04,----,----,----,----,15,"Bondarenko, N. V. J. Appl. Chem. (USSR). 1966. 39, 2522.",----,----,----,----,----,----,----,----,----,----,----,----,----,--------,----,----
KCl-MgCl2,75.9148,0.934-0.066,1040,10,"Chartrand, P.; Pelton, A. D. Thermodynamic evaluation and optimization of the LiCl-NaCl-KCl-RbCl-CsCl-MgCl2-CaCl2 system using the modified quasi-chemical model. Metall. Mater. Trans. A. 2001, 32, 1361-1383. ",----,----,----,2.14E+00,5.84E-04,1050-1140,1,"Lillebuen, B., Ph.D. Thesis, The Technical University of Norway, Trondheim, Norway, (1969)",----,----,----,----,----,----,----,----,----,----,----,----,----,----,----,----,----,----,----,----,----,--------,----,----
KCl-MgCl2-NaCl,79.1411,0.413-0.382-0.205,656,20,MSTDB-TC,----,----,----,2.11E+00,5.64E-04,723-1073,1,"Wang, Xiaoxin, Jesus Del Rincon, Peiwen Li, Youyang Zhao, and Judith Vidal. ""Thermophysical properties experimentally tested for NaCl-KCl-MgCl2 eutectic molten salt as next-generation high-temperature heat transfer fluids in concentrated solar power systems."" Journal of Solar Energy Engineering 143(4) (2021): 041005.",----,----,----,----,----,----,----,----,6.53E-01,-2.60E-04,723-1073,8,"Wang, Xiaoxin, Jesus Del Rincon, Peiwen Li, Youyang Zhao, and Judith Vidal. ""Thermophysical properties experimentally tested for NaCl-KCl-MgCl2 eutectic molten salt as next-generation high-temperature heat transfer fluids in concentrated solar power systems."" Journal of Solar Energy Engineering 143(4) (2021): 041005.",113.26,-0.04,----,----,5,"Wang, Xiaoxin, Jesus Del Rincon, Peiwen Li, Youyang Zhao, and Judith Vidal. ""Thermophysical properties experimentally tested for NaCl-KCl-MgCl2 eutectic molten salt as next-generation high-temperature heat transfer fluids in concentrated solar power systems."" Journal of Solar Energy Engineering 143(4) (2021): 041005.",----,----,--------,----,----
KCl-MgCl2-NaCl,72.8002,0.485-0.178-0.337,814,20,MSTDB-TC,----,----,----,----,----,----,----,----,----,----,5.64E+00,-9.75E+03,4.64E+06,673-873,15*,"Wei, X., P. Xie, X. Zhang, W. Wang, J. Lu, and J. Ding. ""Research on preparation and thermodynamic properties of chloride molten salt materials."" CIESC J 71(5) (2020): 2423-2431.",----,----,----,----,----,----,----,----,----,----,----,----,----,--------,----,----
KCl-NaCl,60.8961,0.1523-0.8477,1030,5*,"Yin, H.; Lin, J.; Hu, B.; Liu, W.; Guo, X.; Liu, Q.; Tang, Z. Thermodynamic description of the constitutive binaries of the NaCl-KCl-UCl3-PuCl3 system. Calphad. 2020, 101783.",----,----,----,2.14E+00,5.54E-04,1065-1185,1,"Van Artsdalen, E. R.; Yaffe, I. S. Electrical Conductance and Density of Molten Salt Systems: KCl-LiCl, KCl-NaCl and KCl-KI. J. Phys. Chem. 1955, 59(2), 118-127. https://doi.org/10.1021/j150524a007.",----,----,----,----,----,----,----,----,----,----,----,----,----,----,----,----,----,----,----,----,----,--------,----,----
KCl-NaCl,62.46,0.25-0.75,1000,5*,"Yin, H.; Lin, J.; Hu, B.; Liu, W.; Guo, X.; Liu, Q.; Tang, Z. Thermodynamic description of the constitutive binaries of the NaCl-KCl-UCl3-PuCl3 system. Calphad. 2020, 101783.",----,----,----,----,----,----,----,----,6.65E-02,2.53E+04,----,----,----,1030-1110,10,"Birri, Tony, Nick Termini, Kevin Garland, Shay Chapel, Hunter Andrews, Paul Rose Jr, and N. Dianne Ezell. FY23 progress report on viscosity and thermal conductivity measurements of molten salts. No. ORNL/TM-2023/3048. Oak Ridge National Laboratory (ORNL), Oak Ridge, TN (United States), 2023.",----,----,----,----,----,73.50,----,----,----,5,"Lonergan, J., Goncharov, V., Swinhart, M., Makovsky, K., Rollog, M., McNamara, B., ... & Paviet, P. (2023). Thermodynamic investigation of the NaCl-KCl salt system from 25 to 950 C. Journal of Molecular Liquids, 391, 122591.",150.63,0.04,2046.0,3,"J. Ye, Y. Sahai, ""Surface Tension and Density of Molten Salts Based on Equimolar NaCl-KCl with Addition of Fluorides"" Materials Transactions, JIM, vol. 37, no. 2, pp. 170-170 (1996)"
KCl-NaCl,62.8017,0.2706-0.7294,992,5*,"Yin, H.; Lin, J.; Hu, B.; Liu, W.; Guo, X.; Liu, Q.; Tang, Z. Thermodynamic description of the constitutive binaries of the NaCl-KCl-UCl3-PuCl3 system. Calphad. 2020, 101783.",----,----,----,2.14E+00,5.59E-04,990-1185,1,"Van Artsdalen, E. R.; Yaffe, I. S. Electrical Conductance and Density of Molten Salt Systems: KCl-LiCl, KCl-NaCl and KCl-KI. J. Phys. Chem. 1955, 59(2), 118-127. https://doi.org/10.1021/j150524a007.",----,----,----,----,----,----,----,----,----,----,----,----,----,----,----,----,----,----,----,----,----,--------,----,----
KCl-NaCl,64.0566,0.3485-0.6515,966,5*,"Yin, H.; Lin, J.; Hu, B.; Liu, W.; Guo, X.; Liu, Q.; Tang, Z. Thermodynamic description of the constitutive binaries of the NaCl-KCl-UCl3-PuCl3 system. Calphad. 2020, 101783.",----,----,----,2.13E+00,5.58E-04,990-1185,1,"Van Artsdalen, E. R.; Yaffe, I. S. Electrical Conductance and Density of Molten Salt Systems: KCl-LiCl, KCl-NaCl and KCl-KI. J. Phys. Chem. 1955, 59(2), 118-127. https://doi.org/10.1021/j150524a007.",----,----,----,----,----,----,----,----,----,----,----,----,----,----,----,----,----,----,----,----,----,--------,----,----
KCl-NaCl,66.2989,0.4877-0.5123,930,5*,"Yin, H.; Lin, J.; Hu, B.; Liu, W.; Guo, X.; Liu, Q.; Tang, Z. Thermodynamic description of the constitutive binaries of the NaCl-KCl-UCl3-PuCl3 system. Calphad. 2020, 101783.",----,----,----,2.13E+00,5.68E-04,945-1170,1,"Van Artsdalen, E. R.; Yaffe, I. S. Electrical Conductance and Density of Molten Salt Systems: KCl-LiCl, KCl-NaCl and KCl-KI. J. Phys. Chem. 1955, 59(2), 118-127. https://doi.org/10.1021/j150524a007.",----,----,----,----,----,----,----,----,----,----,----,----,----,----,----,----,----,----,----,----,----,--------,----,----
KCl-NaCl,66.49,0.5-0.5,930,5*,"Yin, H.; Lin, J.; Hu, B.; Liu, W.; Guo, X.; Liu, Q.; Tang, Z. Thermodynamic description of the constitutive binaries of the NaCl-KCl-UCl3-PuCl3 system. Calphad. 2020, 101783.",----,----,----,----,----,----,----,----,4.30E-02,2.82E+04,----,----,----,940-1090,10,"Birri, Tony, Nick Termini, Kevin Garland, Shay Chapel, Hunter Andrews, Paul Rose Jr, and N. Dianne Ezell. FY23 progress report on viscosity and thermal conductivity measurements of molten salts. No. ORNL/TM-2023/3048. Oak Ridge National Laboratory (ORNL), Oak Ridge, TN (United States), 2023.",5.55E-01,-8.73E-05,934-1009,20,"Ruth, R., Merritt, B., & Munro, T. (2024). Use of a Needle Probe to Measure the Thermal Conductivity of Electrically Conductive Liquids at High Temperatures. International Journal of Thermophysics, 45(11), 158.",74.16,----,----,----,5,"Lonergan, J., Goncharov, V., Swinhart, M., Makovsky, K., Rollog, M., McNamara, B., ... & Paviet, P. (2023). Thermodynamic investigation of the NaCl-KCl salt system from 25 to 950 C. Journal of Molecular Liquids, 391, 122591.",145.53,0.04,2046.0,3,"J. Ye, Y. Sahai, ""Surface Tension and Density of Molten Salts Based on Equimolar NaCl-KCl with Addition of Fluorides"" Materials Transactions, JIM, vol. 37, no. 2, pp. 170-170 (1996)"
KCl-NaCl,67.9468,0.59-0.41,943,5*,"Yin, H.; Lin, J.; Hu, B.; Liu, W.; Guo, X.; Liu, Q.; Tang, Z. Thermodynamic description of the constitutive binaries of the NaCl-KCl-UCl3-PuCl3 system. Calphad. 2020, 101783.",----,----,----,2.13E+00,5.75E-04,960-1170,1,"Van Artsdalen, E. R.; Yaffe, I. S. Electrical Conductance and Density of Molten Salt Systems: KCl-LiCl, KCl-NaCl and KCl-KI. J. Phys. Chem. 1955, 59(2), 118-127. https://doi.org/10.1021/j150524a007.",----,----,----,----,----,----,----,----,----,----,----,----,----,----,----,----,----,----,----,----,----,--------,----,----
KCl-NaCl,70.52,0.75-0.25,980,5*,"Yin, H.; Lin, J.; Hu, B.; Liu, W.; Guo, X.; Liu, Q.; Tang, Z. Thermodynamic description of the constitutive binaries of the NaCl-KCl-UCl3-PuCl3 system. Calphad. 2020, 101783.",----,----,----,----,----,----,----,----,4.82E-02,2.64E+04,----,----,----,1000-1140,10,"Birri, Tony, Nick Termini, Kevin Garland, Shay Chapel, Hunter Andrews, Paul Rose Jr, and N. Dianne Ezell. FY23 progress report on viscosity and thermal conductivity measurements of molten salts. No. ORNL/TM-2023/3048. Oak Ridge National Laboratory (ORNL), Oak Ridge, TN (United States), 2023.",----,----,----,----,----,73.52,----,----,----,5,"Lonergan, J., Goncharov, V., Swinhart, M., Makovsky, K., Rollog, M., McNamara, B., ... & Paviet, P. (2023). Thermodynamic investigation of the NaCl-KCl salt system from 25 to 950 C. Journal of Molecular Liquids, 391, 122591.",151.14,0.05,2046.0,3,"J. Ye, Y. Sahai, ""Surface Tension and Density of Molten Salts Based on Equimolar NaCl-KCl with Addition of Fluorides"" Materials Transactions, JIM, vol. 37, no. 2, pp. 170-170 (1996)"
KCl-NaCl,71.2088,0.7925-0.2075,992,5*,"Yin, H.; Lin, J.; Hu, B.; Liu, W.; Guo, X.; Liu, Q.; Tang, Z. Thermodynamic description of the constitutive binaries of the NaCl-KCl-UCl3-PuCl3 system. Calphad. 2020, 101783.",----,----,----,2.14E+00,5.81E-04,1005-1200,1,"Van Artsdalen, E. R.; Yaffe, I. S. Electrical Conductance and Density of Molten Salt Systems: KCl-LiCl, KCl-NaCl and KCl-KI. J. Phys. Chem. 1955, 59(2), 118-127. https://doi.org/10.1021/j150524a007.",----,----,----,----,----,----,----,----,----,----,----,----,----,----,----,----,----,----,----,----,----,--------,----,----
KCl-NaCl,----,0.6-0.4,942,20,MSTDB-TC,----,----,----,----,----,----,----,----,----,----,----,----,----,----,----,----,----,----,----,----,----,----,----,----,----,----,----,149.31,0.05,2046.0,3,"J. Ye, Y. Sahai, ""Surface Tension and Density of Molten Salts Based on Equimolar NaCl-KCl with Addition of Fluorides"" Materials Transactions, JIM, vol. 37, no. 2, pp. 170-170 (1996)"
KCl-NaCl,----,0.4-0.6,944,20,MSTDB-TC,----,----,----,----,----,----,----,----,----,----,----,----,----,----,----,----,----,----,----,----,----,----,----,----,----,----,----,149.43,0.04,2046.0,3,"J. Ye, Y. Sahai, ""Surface Tension and Density of Molten Salts Based on Equimolar NaCl-KCl with Addition of Fluorides"" Materials Transactions, JIM, vol. 37, no. 2, pp. 170-170 (1996)"
KCl-NaCl-UCl3,90.5411,0.04-0.85-0.11,1023,5*,MSTDB-TC,----,----,----,----,----,----,----,----,----,----,-1.21E+00,1.36E+03,0.00E+00,1068-1222,15*,"Katyshev, Sergey Filippovich. Properties of molten mixtures of alkali metal halides, zirconium, hafnium and uranium. Ural State Technical University, 2001.",----,----,----,----,----,----,----,----,----,----,----,----,----,--------,----,----
KCl-NaCl-UCl3,128.1972,0.07-0.69-0.24,877,5*,MSTDB-TC,----,----,----,----,----,----,----,----,----,----,-1.28E+00,1.36E+03,0.00E+00,943-1216,15*,"Katyshev, Sergey Filippovich. Properties of molten mixtures of alkali metal halides, zirconium, hafnium and uranium. Ural State Technical University, 2001.",----,----,----,----,----,----,----,----,----,----,----,----,----,--------,----,----
KCl-NaCl-UCl3,82.446,0.07-0.85-0.08,1029,5*,MSTDB-TC,----,----,----,----,----,----,----,----,----,----,-1.09E+00,1.23E+03,0.00E+00,1034-1225,15*,"Katyshev, Sergey Filippovich. Properties of molten mixtures of alkali metal halides, zirconium, hafnium and uranium. Ural State Technical University, 2001.",----,----,----,----,----,----,----,----,----,----,----,----,----,--------,----,----
KCl-NaCl-UCl3,166.7599,0.11-0.52-0.37,720,5*,MSTDB-TC,----,----,----,----,----,----,----,----,----,----,-1.45E+00,1.50E+03,0.00E+00,873-1209,15*,"Katyshev, Sergey Filippovich. Properties of molten mixtures of alkali metal halides, zirconium, hafnium and uranium. Ural State Technical University, 2001.",----,----,----,----,----,----,----,----,----,----,----,----,----,--------,----,----
KCl-NaCl-UCl3,74.512,0.11-0.84-0.05,1028,5*,MSTDB-TC,----,----,----,----,----,----,----,----,----,----,-1.14E+00,1.33E+03,0.00E+00,1047-1229,15*,"Katyshev, Sergey Filippovich. Properties of molten mixtures of alkali metal halides, zirconium, hafnium and uranium. Ural State Technical University, 2001.",----,----,----,----,----,----,----,----,----,----,----,----,----,--------,----,----
KCl-NaCl-UCl3,103.4286,0.13-0.72-0.15,981,5*,MSTDB-TC,----,----,----,----,----,----,----,----,----,----,-1.06E+00,1.17E+03,0.00E+00,1002-1222,15*,"Katyshev, Sergey Filippovich. Properties of molten mixtures of alkali metal halides, zirconium, hafnium and uranium. Ural State Technical University, 2001.",----,----,----,----,----,----,----,----,----,----,----,----,----,--------,----,----
KCl-NaCl-UCl3,71.9747,0.13-0.83-0.04,1025,5*,MSTDB-TC,----,----,----,----,----,----,----,----,----,----,-1.21E+00,1.43E+03,0.00E+00,1165-1256,15*,"Katyshev, Sergey Filippovich. Properties of molten mixtures of alkali metal halides, zirconium, hafnium and uranium. Ural State Technical University, 2001.",----,----,----,----,----,----,----,----,----,----,----,----,----,--------,----,----
KCl-NaCl-UCl3,243.8639,0.15-0.21-0.64,987,5*,MSTDB-TC,----,----,----,4.10E+00,4.03E-04,995-1122,5,"Katyshev, Sergey Filippovich. Properties of molten mixtures of alkali metal halides, zirconium, hafnium and uranium. Ural State Technical University, 2001.",----,----,----,----,----,----,----,----,----,----,----,----,----,----,----,----,----,----,----,----,----,--------,----,----
KCl-NaCl-UCl3,180.3716,0.15-0.43-0.42,789,5*,MSTDB-TC,----,----,----,3.60E+00,6.00E-04,934-1126,5,"Katyshev, Sergey Filippovich. Properties of molten mixtures of alkali metal halides, zirconium, hafnium and uranium. Ural State Technical University, 2001.",----,----,----,----,----,----,----,----,----,----,----,----,----,----,----,----,----,----,----,----,----,--------,----,----
KCl-NaCl-UCl3,120.9075,0.15-0.64-0.21,920,5*,MSTDB-TC,----,----,----,2.91E+00,4.94E-04,1007-1161,5,"Katyshev, Sergey Filippovich. Properties of molten mixtures of alkali metal halides, zirconium, hafnium and uranium. Ural State Technical University, 2001.",----,----,----,----,----,----,----,----,----,----,----,----,----,----,----,----,----,----,----,----,----,--------,----,----
KCl-NaCl-UCl3,203.9927,0.16-0.34-0.5,884,5*,MSTDB-TC,----,----,----,----,----,----,----,----,----,----,-1.40E+00,1.62E+03,0.00E+00,935-1217,15*,"Katyshev, Sergey Filippovich. Properties of molten mixtures of alkali metal halides, zirconium, hafnium and uranium. Ural State Technical University, 2001.",----,----,----,----,----,----,----,----,----,----,----,----,----,--------,----,----
KCl-NaCl-UCl3,241.8099,0.2-0.17-0.63,976,5*,MSTDB-TC,----,----,----,----,----,----,----,----,----,----,-1.36E+00,1.70E+03,0.00E+00,1018-1219,15*,"Katyshev, Sergey Filippovich. Properties of molten mixtures of alkali metal halides, zirconium, hafnium and uranium. Ural State Technical University, 2001.",----,----,----,----,----,----,----,----,----,----,----,----,----,--------,----,----
KCl-NaCl-UCl3,133.4729,0.22-0.53-0.25,833,5*,MSTDB-TC,----,----,----,----,----,----,----,----,----,----,-1.24E+00,1.35E+03,0.00E+00,922-1219,15*,"Katyshev, Sergey Filippovich. Properties of molten mixtures of alkali metal halides, zirconium, hafnium and uranium. Ural State Technical University, 2001.",----,----,----,----,----,----,----,----,----,----,----,----,----,--------,----,----
KCl-NaCl-UCl3,133.0,0.244-0.509-0.247,860,2,"Rose, M. A., Gardner, L. D., Lichtenstein, T. T., Thomas, S. A., & Wu, E. (2023). Property Measurements of NaCl-UCl3 and NaCl-KCl-UCl3 Molten Salts (Rev. 1) (No. ANL/CFCT-22/45-Rev. 1). Argonne National Laboratory (ANL), Argonne, IL (United States).",----,----,----,----,----,----,----,----,----,----,----,----,----,----,----,----,----,----,----,----,----,0.69,----,----,----,10,"Rose, M. A., Gardner, L. D., Lichtenstein, T. T., Thomas, S. A., & Wu, E. (2023). Property Measurements of NaCl-UCl3 and NaCl-KCl-UCl3 Molten Salts (Rev. 1) (No. ANL/CFCT-22/45-Rev. 1). Argonne National Laboratory (ANL), Argonne, IL (United States).",----,----,--------,----,----
KCl-NaCl-UCl3,96.7833,0.25-0.63-0.12,955,5*,MSTDB-TC,----,----,----,----,----,----,----,----,----,----,-1.06E+00,1.18E+03,0.00E+00,973-1238,15*,"Katyshev, Sergey Filippovich. Properties of molten mixtures of alkali metal halides, zirconium, hafnium and uranium. Ural State Technical University, 2001.",----,----,----,----,----,----,----,----,----,----,----,----,----,--------,----,----
KCl-NaCl-UCl3,156.8917,0.29-0.37-0.34,729,5*,MSTDB-TC,----,----,----,----,----,----,----,----,----,----,-1.28E+00,1.41E+03,0.00E+00,815-1227,15*,"Katyshev, Sergey Filippovich. Properties of molten mixtures of alkali metal halides, zirconium, hafnium and uranium. Ural State Technical University, 2001.",----,----,----,----,----,----,----,----,----,----,----,----,----,--------,----,----
KCl-NaCl-UCl3,86.5743,0.29-0.63-0.08,953,5*,MSTDB-TC,----,----,----,----,----,----,----,----,----,----,-1.07E+00,1.14E+03,0.00E+00,972-1254,15*,"Katyshev, Sergey Filippovich. Properties of molten mixtures of alkali metal halides, zirconium, hafnium and uranium. Ural State Technical University, 2001.",----,----,----,----,----,----,----,----,----,----,----,----,----,--------,----,----
KCl-NaCl-UCl3,214.8263,0.3-0.17-0.53,886,5*,MSTDB-TC,----,----,----,4.02E+00,6.70E-04,984-1141,5,"Katyshev, Sergey Filippovich. Properties of molten mixtures of alkali metal halides, zirconium, hafnium and uranium. Ural State Technical University, 2001.",----,----,----,----,----,----,----,----,----,----,----,----,----,----,----,----,----,----,----,----,----,--------,----,----
KCl-NaCl-UCl3,163.3561,0.3-0.35-0.35,735,5*,MSTDB-TC,----,----,----,3.20E+00,5.23E-04,961-1147,5,"Katyshev, Sergey Filippovich. Properties of molten mixtures of alkali metal halides, zirconium, hafnium and uranium. Ural State Technical University, 2001.",----,----,----,----,----,----,----,----,----,----,----,----,----,----,----,----,----,----,----,----,----,--------,----,----
KCl-NaCl-UCl3,111.886,0.3-0.53-0.17,909,5*,MSTDB-TC,----,----,----,2.85E+00,6.22E-04,992-1148,5,"Katyshev, Sergey Filippovich. Properties of molten mixtures of alkali metal halides, zirconium, hafnium and uranium. Ural State Technical University, 2001.",----,----,----,----,----,----,----,----,----,----,----,----,----,----,----,----,----,----,----,----,----,--------,----,----
KCl-NaCl-UCl3,187.6815,0.39-0.18-0.43,779,5*,MSTDB-TC,----,----,----,----,----,----,----,----,----,----,-1.14E+00,1.52E+03,0.00E+00,876-1232,15*,"Katyshev, Sergey Filippovich. Properties of molten mixtures of alkali metal halides, zirconium, hafnium and uranium. Ural State Technical University, 2001.",----,----,----,----,----,----,----,----,----,----,----,----,----,--------,----,----
KCl-NaCl-UCl3,119.0547,0.39-0.42-0.19,848,5*,MSTDB-TC,----,----,----,----,----,----,----,----,----,----,-1.07E+00,1.19E+03,0.00E+00,927-1240,15*,"Katyshev, Sergey Filippovich. Properties of molten mixtures of alkali metal halides, zirconium, hafnium and uranium. Ural State Technical University, 2001.",----,----,----,----,----,----,----,----,----,----,----,----,----,--------,----,----
KCl-NaCl-UCl3,146.3407,0.44-0.28-0.28,813,5*,MSTDB-TC,----,----,----,3.20E+00,7.09E-04,966-1127,5,"Katyshev, Sergey Filippovich. Properties of molten mixtures of alkali metal halides, zirconium, hafnium and uranium. Ural State Technical University, 2001.",----,----,----,----,----,----,----,----,----,----,----,----,----,----,----,----,----,----,----,----,----,--------,----,----
KCl-NaCl-UCl3,182.9291,0.45-0.14-0.41,816,5*,MSTDB-TC,----,----,----,3.63E+00,6.63E-04,998-1123,5,"Katyshev, Sergey Filippovich. Properties of molten mixtures of alkali metal halides, zirconium, hafnium and uranium. Ural State Technical University, 2001.",----,----,----,----,----,----,----,----,----,----,----,----,----,----,----,----,----,----,----,----,----,--------,----,----
KCl-NaCl-UCl3,105.7239,0.45-0.41-0.14,863,5*,MSTDB-TC,----,----,----,2.62E+00,5.32E-04,975-1127,5,"Katyshev, Sergey Filippovich. Properties of molten mixtures of alkali metal halides, zirconium, hafnium and uranium. Ural State Technical University, 2001.",----,----,----,----,----,----,----,----,----,----,----,----,----,----,----,----,----,----,----,----,----,--------,----,----
KCl-NaCl-UCl3,103.1866,0.47-0.4-0.13,863,5*,MSTDB-TC,----,----,----,----,----,----,----,----,----,----,-8.87E-01,9.85E+02,0.00E+00,925-1242,15*,"Katyshev, Sergey Filippovich. Properties of molten mixtures of alkali metal halides, zirconium, hafnium and uranium. Ural State Technical University, 2001.",----,----,----,----,----,----,----,----,----,----,----,----,----,--------,----,----
KCl-NaCl-UCl3,137.8222,0.49-0.26-0.25,816,5*,MSTDB-TC,----,----,----,----,----,----,----,----,----,----,-1.09E+00,1.29E+03,0.00E+00,829-1248,15*,"Katyshev, Sergey Filippovich. Properties of molten mixtures of alkali metal halides, zirconium, hafnium and uranium. Ural State Technical University, 2001.",----,----,----,----,----,----,----,----,----,----,----,----,----,--------,----,----
KCl-NaCl-UCl3,150.7098,0.58-0.13-0.29,858,5*,MSTDB-TC,----,----,----,----,----,----,----,----,----,----,-1.08E+00,1.31E+03,0.00E+00,929-1263,15*,"Katyshev, Sergey Filippovich. Properties of molten mixtures of alkali metal halides, zirconium, hafnium and uranium. Ural State Technical University, 2001.",----,----,----,----,----,----,----,----,----,----,----,----,----,--------,----,----
KCl-NaCl-UCl3,153.8914,0.6-0.1-0.3,867,5*,MSTDB-TC,----,----,----,2.96E+00,3.44E-04,970-1123,5,"Katyshev, Sergey Filippovich. Properties of molten mixtures of alkali metal halides, zirconium, hafnium and uranium. Ural State Technical University, 2001.",----,----,----,----,----,----,----,----,----,----,----,----,----,----,----,----,----,----,----,----,----,--------,----,----
KCl-NaCl-UCl3,125.2969,0.6-0.2-0.2,811,5*,MSTDB-TC,----,----,----,2.69E+00,4.82E-04,993-1118,5,"Katyshev, Sergey Filippovich. Properties of molten mixtures of alkali metal halides, zirconium, hafnium and uranium. Ural State Technical University, 2001.",----,----,----,----,----,----,----,----,----,----,----,----,----,----,----,----,----,----,----,----,----,--------,----,----
KCl-NaCl-UCl3,113.8591,0.6-0.24-0.16,831,5*,MSTDB-TC,----,----,----,----,----,----,----,----,----,----,-6.82E-01,1.01E+03,0.00E+00,787-1239,15*,"Katyshev, Sergey Filippovich. Properties of molten mixtures of alkali metal halides, zirconium, hafnium and uranium. Ural State Technical University, 2001.",----,----,----,----,----,----,----,----,----,----,----,----,----,--------,----,----
KCl-NaCl-UCl3,96.7024,0.6-0.3-0.1,885,5*,MSTDB-TC,----,----,----,2.54E+00,5.90E-04,1025-1147,5,"Katyshev, Sergey Filippovich. Properties of molten mixtures of alkali metal halides, zirconium, hafnium and uranium. Ural State Technical University, 2001.",----,----,----,----,----,----,----,----,----,----,----,----,----,----,----,----,----,----,----,----,----,--------,----,----
KCl-NaCl-UCl3,123.8872,0.69-0.12-0.19,832,5*,MSTDB-TC,----,----,----,----,----,----,----,----,----,----,-9.73E-01,1.01E+03,0.00E+00,896-1246,15*,"Katyshev, Sergey Filippovich. Properties of molten mixtures of alkali metal halides, zirconium, hafnium and uranium. Ural State Technical University, 2001.",----,----,----,----,----,----,----,----,----,----,----,----,----,--------,----,----
KCl-NaCl-UCl3,124.8537,0.75-0.06-0.19,854,5*,MSTDB-TC,----,----,----,2.58E+00,3.57E-04,973-1130,5,"Katyshev, Sergey Filippovich. Properties of molten mixtures of alkali metal halides, zirconium, hafnium and uranium. Ural State Technical University, 2001.",----,----,----,----,----,----,----,----,----,----,----,----,----,----,----,----,----,----,----,----,----,--------,----,----
KCl-NaCl-UCl3,104.2532,0.75-0.13-0.12,913,5*,MSTDB-TC,----,----,----,2.74E+00,7.30E-04,979-1134,5,"Katyshev, Sergey Filippovich. Properties of molten mixtures of alkali metal halides, zirconium, hafnium and uranium. Ural State Technical University, 2001.",----,----,----,----,----,----,----,----,----,----,----,----,----,----,----,----,----,----,----,----,----,--------,----,----
KCl-NaCl-UCl3,87.6809,0.75-0.19-0.06,953,5*,MSTDB-TC,----,----,----,2.17E+00,4.40E-04,995-1153,5,"Katyshev, Sergey Filippovich. Properties of molten mixtures of alkali metal halides, zirconium, hafnium and uranium. Ural State Technical University, 2001.",----,----,----,----,----,----,----,----,----,----,----,----,----,----,----,----,----,----,----,----,----,--------,----,----
KCl-NaCl-UCl3,92.9566,0.9-0.03-0.07,998,5*,MSTDB-TC,----,----,----,2.37E+00,5.12E-04,1070-1163,5,"Katyshev, Sergey Filippovich. Properties of molten mixtures of alkali metal halides, zirconium, hafnium and uranium. Ural State Technical University, 2001.",----,----,----,----,----,----,----,----,----,----,----,----,----,----,----,----,----,----,----,----,----,--------,----,----
KCl-NaCl-UCl3,87.2377,0.9-0.05-0.05,1005,5*,MSTDB-TC,----,----,----,2.41E+00,6.75E-04,1050-1170,5,"Katyshev, Sergey Filippovich. Properties of molten mixtures of alkali metal halides, zirconium, hafnium and uranium. Ural State Technical University, 2001.",----,----,----,----,----,----,----,----,----,----,----,----,----,----,----,----,----,----,----,----,----,--------,----,----
KCl-NaCl-UCl3,81.5188,0.9-0.07-0.03,1012,5*,MSTDB-TC,----,----,----,2.16E+00,5.41E-04,1069-1232,5,"Katyshev, Sergey Filippovich. Properties of molten mixtures of alkali metal halides, zirconium, hafnium and uranium. Ural State Technical University, 2001.",----,----,----,----,----,----,----,----,----,----,----,----,----,----,----,----,----,----,----,----,----,--------,----,----
