Repository: jakenumbers/Molten-Salt-TP-Suite-Codes-Development

# Integrated Structural Coherence Model (SCM) and Machine-Learning Interatomic Potential (MLIP)

This repository contains the Python scripts and SLURM batch files required to run the Integrated Structural Coherence Model (ISM) pipeline through an HPC Cluster. 

This pipeline is a highly automated computational framework designed to extract macroscopic thermodynamics, structural geometry, and microscale vibrational/spectral dynamics of molten salts directly from a universal Machine Learning Interatomic Potential (MLIP).

This pipeline originates from:

File: MD_Simulations/Molten_Salt_Thermophysical_Properties.csv (part 8 of 13)
formula,molecularWeight,comp,melt,melt_unc,melt_ref,boil,boil_unc,boil_ref,rho_a,rho_b,rho_range,rho_unc,rho_ref,mu_a,mu_b,mu_a2,mu_b2,mu_c,mu_range,mu_unc,mu_ref,k_a,k_b,k_range,k_unc,k_ref,cp_a,cp_b,cp_c,cp_d,cp_unc,cp_ref,sigma_a,sigma_b,sigma_range,sigma_unc,sigma_ref
KF-LiF,38.8023,0.4-0.6,852,5*,"Aukrust, E.; Bjorge, B.; Flood, H.; Forland, T. Activities in the molten salt mixtures LiF-KF, LiCl-KCl, and LiBr-KBr were determined from their phase diagrams. Ann. N. Y. Acad. Sci. 1960, 79 (11), 830-837.",----,----,----,2.52E+00,5.89E-04,1006-1296,1,"Taniuchi, K.; Kanai, T. Density of Binary Molten Salts of Lithium Fluoride-Potassium Fluoride and Lithium Fluoride-Calcium Fluoride Systems. Denki Kagaku oyobi Kogyo Butsuri Kagaku 1977, 45(6), 401-404.",----,----,----,----,----,----,----,----,----,----,----,----,----,----,----,----,----,----,----,----,----,--------,----,----
KF-LiF,42.018,0.5-0.5,779,5*,"Aukrust, E.; Bjorge, B.; Flood, H.; Forland, T. Activities in the molten salt mixtures LiF-KF, LiCl-KCl, and LiBr-KBr were determined from their phase diagrams. Ann. N. Y. Acad. Sci. 1960, 79 (11), 830-837.",----,----,----,----,----,----,----,----,6.97E-02,2.77E+04,----,----,----,830-970,15,"Nguyen, D. K., and V. Danek. ""Viscosity of Melts of the System LiF-KF-K2NbF7."" Chemical Papers-Slovak Academy of Sciences 54(5) (2000): 277-281.",----,----,----,----,----,----,----,----,----,----,----,269.42,0.10,2249.0,6,"G.W. Mellors, S. Senderoff, ""The Density and Surface Tension of Molten Fluorides"" Proceedings of the First Australian Conference on Electrochemistry, pp. 578-598 (1965)"
KF-LiF,45.2338,0.6-0.4,890,5*,"Aukrust, E.; Bjorge, B.; Flood, H.; Forland, T. Activities in the molten salt mixtures LiF-KF, LiCl-KCl, and LiBr-KBr were determined from their phase diagrams. Ann. N. Y. Acad. Sci. 1960, 79 (11), 830-837.",----,----,----,2.58E+00,6.27E-04,1064-1305,1,"Taniuchi, K.; Kanai, T. Density of Binary Molten Salts of Lithium Fluoride-Potassium Fluoride and Lithium Fluoride-Calcium Fluoride Systems. Denki Kagaku oyobi Kogyo Butsuri Kagaku 1977, 45(6), 401-404.",----,----,----,----,----,----,----,----,----,----,----,----,----,----,----,----,----,----,----,----,----,--------,----,----
KF-LiF,46.842,0.65-0.35,935,5*,"Aukrust, E.; Bjorge, B.; Flood, H.; Forland, T. Activities in the molten salt mixtures LiF-KF, LiCl-KCl, and LiBr-KBr were determined from their phase diagrams. Ann. N. Y. Acad. Sci. 1960, 79 (11), 830-837.",----,----,----,----,----,----,----,----,6.83E-02,2.77E+04,----,----,----,930-1060,15,"Nguyen, D. K., and V. Danek. ""Viscosity of Melts of the System LiF-KF-K2NbF7."" Chemical Papers-Slovak Academy of Sciences 54(5) (2000): 277-281.",----,----,----,----,----,----,----,----,----,----,----,----,----,--------,----,----
KF-LiF,51.6652,0.8-0.2,1034,5*,"Aukrust, E.; Bjorge, B.; Flood, H.; Forland, T. Activities in the molten salt mixtures LiF-KF, LiCl-KCl, and LiBr-KBr were determined from their phase diagrams. Ann. N. Y. Acad. Sci. 1960, 79 (11), 830-837.",----,----,----,2.63E+00,6.54E-04,1154-1301,1,"Taniuchi, K.; Kanai, T. Density of Binary Molten Salts of Lithium Fluoride-Potassium Fluoride and Lithium Fluoride-Calcium Fluoride Systems. Denki Kagaku oyobi Kogyo Butsuri Kagaku 1977, 45(6), 401-404.",7.78E-02,2.63E+04,----,----,----,1038-1180,15,"Nguyen, D. K., and V. Danek. ""Viscosity of Melts of the System LiF-KF-K2NbF7."" Chemical Papers-Slovak Academy of Sciences 54(5) (2000): 277-281.",----,----,----,----,----,----,----,----,----,----,----,----,----,--------,----,----
KF-LiF,----,0.75-0.25,989,20,MSTDB-TC,----,----,----,----,----,----,----,----,----,----,----,----,----,----,----,----,----,----,----,----,----,----,----,----,----,----,----,254.89,0.10,2279.0,6,"G.W. Mellors, S. Senderoff, ""The Density and Surface Tension of Molten Fluorides"" Proceedings of the First Australian Conference on Electrochemistry, pp. 578-598 (1965)"
KF-LiF,----,0.25-0.75,967,20,MSTDB-TC,----,----,----,----,----,----,----,----,----,----,----,----,----,----,----,----,----,----,----,----,----,----,----,----,----,----,----,317.40,0.12,2251.0,6,"G.W. Mellors, S. Senderoff, ""The Density and Surface Tension of Molten Fluorides"" Proceedings of the First Australian Conference on Electrochemistry, pp. 578-598 (1965)"
KF-LiF-NaF,41.2911,0.42-0.465-0.115,735,2,"Rogers, D. J.; Yoko, T.; Janz, G. J. Fusion Properties and Heat Capacities of the Eutectic Lithium Fluoride-Sodium Fluoride-Potassium Fluoride Melt. J. Chem. Eng. Data 1982, 27 (3), 366-367. https://doi.org/10.1021/je00029a041.",1843,----,"Williams, D. F. Assessment of Candidate Molten Salt Coolants for the NGNP/NHI Heat-Transfer Loop; Oak Ridge National Lab. (ORNL), Oak Ridge, TN (United States): 2006b. https://doi.org/10.2172/1360677.",2.68E+00,6.85E-04,743-1073,1,"Gallagher, R. C., Agca, C., Russell, N., McMurray, J. W., & Bull Ezell, N. D. (2022). Assessment of molten eutectic LiF-NaF-KF density through experimental determination and semiempirical modeling. J. Chem. Eng. Data 67(6), 1406-1414.",----,----,2.13E-01,-1.20E+03,1.35E+06,770-970,2,"Toerklep, K.; Oeye, H. A. Viscosity of the Eutectic Lithium Fluoride-Sodium Fluoride-Potassium Fluoride Melt (FLINAK). J. Chem. Eng. Data 1980, 25(1), 16-17. https://doi.org/10.1021/je60084a007.",1.24E+00,-5.38E-04,768-1007,15,"Merritt, Brian; Seneca, Michael; Wright, Ben; Cahill, Noah; Petersen, Noah; Fleming, Austin; Munro, Troy. Thermal Conductivity Characterization of Fluoride and Chloride Molten Salts Using a Modified Transient Hot-Wire Needle Probe. Int. J. Thermophys. 2022, 43, 149.",40.30,0.04,----,----,2,"Rogers, D. J.; Yoko, T.; Janz, G. J. Fusion Properties and Heat Capacities of the Eutectic Lithium Fluoride-Sodium Fluoride-Potassium Fluoride Melt. J. Chem. Eng. Data 1982, 27 (3), 366-367. https://doi.org/10.1021/je00029a041.",----,----,--------,----,----
KF-LiF-NaF,----,0.115-0.465-0.42,933,20,MSTDB-TC,----,----,----,----,----,----,----,----,----,----,----,----,----,----,----,----,----,----,----,----,----,----,----,----,----,----,----,262.27,0.09,1806.0,1.4200000000000002,"K.P. Detrick, ""Advancements in Molten Salt Physical Property Measurement: Archimedean Density, Couette Viscometer, and FLiBe - Te Solution Penetration Analysis"" Ph.D. Dissertation, Chemical Engineering Dept., Brigham Young University (2023)"
KF-LiF-NaF-UF4,48.1234,0.41-0.453-0.112-0.025,763,5*,"Cohen, S. I.; Jones, T. N. VISCOSITY MEASUREMENTS ON MOLTEN FLUORIDE MIXTURES ORNL-2278; Oak Ridge National Lab., Tenn.: Oak Ridge, TN (United States), 1957. https://doi.org/10.2172/4803933.",----,----,----,2.87E+00,7.20E-04,763-1273,5,"Powers, W. D.; Cohen, S. I.; Greene, N. D. Physical Properties of Molten Reactor Fuels and Coolants. Nucl. Sci. Eng. 1963, 17 (2), 200-211. https://doi.org/10.13182/NSE63-5.",2.92E-02,3.75E+04,----,----,----,873-973,10,"Cohen, S. I.; Jones, T. N. VISCOSITY MEASUREMENTS ON MOLTEN FLUORIDE MIXTURES ORNL-2278; Oak Ridge National Lab., Tenn.: Oak Ridge, TN (United States), 1957. https://doi.org/10.2172/4803933.",----,----,----,----,----,82.51,----,----,----,25,"Powers, W. D.; Cohen, S. I.; Greene, N. D. Physical Properties of Molten Reactor Fuels and Coolants. Nucl. Sci. Eng. 1963, 17 (2), 200-211. https://doi.org/10.13182/NSE63-5.",----,----,--------,----,----
KF-LiF-NaF-UF4,44.8461,0.435-0.445-0.109-0.011,725,5*,"Cohen, S. I.; Jones, T. N. VISCOSITY MEASUREMENTS ON MOLTEN FLUORIDE MIXTURES ORNL-2278; Oak Ridge National Lab., Tenn.: Oak Ridge, TN (United States), 1957. https://doi.org/10.2172/4803933.",----,----,----,2.90E+00,9.00E-04,793-1123,3,"Cohen, S. I.; Jones, T. N. A SUMMARY OF DENSITY MEASUREMENTS ON MOLTEN FLUORIDE MIXTURES AND A CORRELATION FOR PREDICTING DENSITIES OF FLUORIDE MIXTURES, ORNL-1702; United States, 1954.",3.48E-02,3.55E+04,----,----,----,773-1073,10,"Cohen, S. I.; Jones, T. N. VISCOSITY MEASUREMENTS ON MOLTEN FLUORIDE MIXTURES ORNL-2278; Oak Ridge National Lab., Tenn.: Oak Ridge, TN (United States), 1957. https://doi.org/10.2172/4803933.",----,----,----,----,----,82.00,----,----,----,25,"Powers, W. D.; Blalock, G. C. ENTHALPIES AND HEAT CAPACITIES OF SOLID AND MOLTEN FLUORIDE MIXTURES; Oak Ridge, TN (United States), 1956. https://doi.org/10.2172/4794927.",----,----,--------,----,----
KF-MgF2-NaF,54.9517,0.59-0.065-0.345,958,----,"Bergman, A.G.; Dergunov, E.P. Comptes Rendus Academie Sci. URSS. 1945, 48, (330).",----,----,----,2.73E+00,6.58E-04,973-1273,1,"Solano, A. R.; Clark, Austin; Detrick, K. P.; Memmott, M. J.; Nickerson, S. D. Characterization of the molten salt FMgNaK through ab initio molecular dynamics and experimental density measurements. J. Nuc. Mat. 2021, 557, 153248.",----,----,----,----,----,----,----,----,1.20E+00,-4.52E-04,993-1053,20,"Rudenko, A. V., A. A. Redkin, A. Y. Galashev, K. A. Abramova, O. R. Rakhmanova, E. A. Ilina, S. V. Pershina, and Yu P. Zaikov. ""Thermal Properties of NaF-KF and NaF-KF-MgF2 Molten Eutectic Mixtures: Experiment and Simulation."" International Journal of Thermophysics 45(4) (2024): 47.",74.00,----,----,----,25,"Rudenko, A. V., A. A. Redkin, A. Y. Galashev, K. A. Abramova, O. R. Rakhmanova, E. A. Ilina, S. V. Pershina, and Yu P. Zaikov. ""Thermal Properties of NaF-KF and NaF-KF-MgF2 Molten Eutectic Mixtures: Experiment and Simulation."" International Journal of Thermophysics 45(4) (2024): 47.",----,----,--------,----,----
KF-NaF,45.2099,0.2-0.8,1184,5*,"Sangster, J.; Pelton, A. D. Phase Diagrams and Thermodynamic Properties of the 70 Binary Alkali Halide Systems Having Common Ions. J. Phys. Chem. Ref. Data. 1987, 16, 509-561.",----,----,----,2.60E+00,5.88E-04,1200-1350,3,"Porter, B.; Meaker, R. E. Density and Molar Volumes of Binary Fluoride Mixtures. U.S. Dept. of the Interior, Bureau of Mines. 1966.",----,----,----,----,----,----,----,----,----,----,----,----,----,----,----,----,----,----,----,----,----,--------,----,----
KF-NaF,46.015,0.25-0.75,1163,5*,"Sangster, J.; Pelton, A. D. Phase Diagrams and Thermodynamic Properties of the 70 Binary Alkali Halide Systems Having Common Ions. J. Phys. Chem. Ref. Data. 1987, 16, 509-561.",----,----,----,----,----,----,----,----,1.11E-01,2.62E+04,----,----,----,1120-1253,5,"Kubikova, B., J. Mlynarikova, and M. Boca. ""Intermolecular forces in the NaF+ KF+ K2NbF7 system: Investigation of surface tension and viscosity."" Journal of Chemical & Engineering Data 53(3) (2008): 812-815.",----,----,----,----,----,----,----,----,----,----,----,----,----,--------,----,----
KF-NaF,48.4316,0.4-0.6,1095,5*,"Sangster, J.; Pelton, A. D. Phase Diagrams and Thermodynamic Properties of the 70 Binary Alkali Halide Systems Having Common Ions. J. Phys. Chem. Ref. Data. 1987, 16, 509-561.",----,----,----,2.53E+00,5.64E-04,1125-1350,3,"Porter, B.; Meaker, R. E. Density and Molar Volumes of Binary Fluoride Mixtures. U.S. Dept. of the Interior, Bureau of Mines. 1966.",----,----,----,----,----,----,----,----,----,----,----,----,----,----,----,----,----,----,----,----,----,--------,----,----
KF-NaF,50.042,0.5-0.5,1048,5*,"Sangster, J.; Pelton, A. D. Phase Diagrams and Thermodynamic Properties of the 70 Binary Alkali Halide Systems Having Common Ions. J. Phys. Chem. Ref. Data. 1987, 16, 509-561.",----,----,----,----,----,----,----,----,9.26E-02,2.69E+04,----,----,----,1233-1273,5,"Kubikova, B., J. Mlynarikova, and M. Boca. ""Intermolecular forces in the NaF+ KF+ K2NbF7 system: Investigation of surface tension and viscosity."" Journal of Chemical & Engineering Data 53(3) (2008): 812-815.",----,----,----,----,----,----,----,----,----,----,----,----,----,--------,----,----
KF-NaF,51.6533,0.6-0.4,999,5*,"Sangster, J.; Pelton, A. D. Phase Diagrams and Thermodynamic Properties of the 70 Binary Alkali Halide Systems Having Common Ions. J. Phys. Chem. Ref. Data. 1987, 16, 509-561.",----,----,----,2.57E+00,6.00E-04,1050-1250,3,"Porter, B.; Meaker, R. E. Density and Molar Volumes of Binary Fluoride Mixtures. U.S. Dept. of the Interior, Bureau of Mines. 1966.",----,----,----,----,----,----,----,----,9.80E-01,-2.80E-04,998-1123,15,"Rudenko, A. V., A. A. Redkin, A. Y. Galashev, K. A. Abramova, O. R. Rakhmanova, E. A. Ilina, S. V. Pershina, and Yu P. Zaikov. ""Thermal Properties of NaF-KF and NaF-KF-MgF2 Molten Eutectic Mixtures: Experiment and Simulation."" International Journal of Thermophysics 45(4) (2024): 47.",71.30,----,----,----,10,"Rudenko, A. V., A. A. Redkin, A. Y. Galashev, K. A. Abramova, O. R. Rakhmanova, E. A. Ilina, S. V. Pershina, and Yu P. Zaikov. ""Thermal Properties of NaF-KF and NaF-KF-MgF2 Molten Eutectic Mixtures: Experiment and Simulation."" International Journal of Thermophysics 45(4) (2024): 47.",239.49,0.08,2057.0,6,"G.W. Mellors, S. Senderoff, ""The Density and Surface Tension of Molten Fluorides"" Proceedings of the First Australian Conference on Electrochemistry, pp. 578-598 (1965)"
KF-NaF,54.0696,0.75-0.25,1047,5*,"Sangster, J.; Pelton, A. D. Phase Diagrams and Thermodynamic Properties of the 70 Binary Alkali Halide Systems Having Common Ions. J. Phys. Chem. Ref. Data. 1987, 16, 509-561.",----,----,----,2.11E+00,2.85E-04,1065-1350,3,"Porter, B.; Meaker, R. E. Density and Molar Volumes of Binary Fluoride Mixtures. U.S. Dept. of the Interior, Bureau of Mines. 1966.",7.68E-02,2.75E+04,----,----,----,1133-1273,5,"Kubikova, B., J. Mlynarikova, and M. Boca. ""Intermolecular forces in the NaF+ KF+ K2NbF7 system: Investigation of surface tension and viscosity."" Journal of Chemical & Engineering Data 53(3) (2008): 812-815.",----,----,----,----,----,----,----,----,----,----,----,----,----,--------,----,----
KF-NaF,56.1637,0.88-0.12,1091,5*,"Sangster, J.; Pelton, A. D. Phase Diagrams and Thermodynamic Properties of the 70 Binary Alkali Halide Systems Having Common Ions. J. Phys. Chem. Ref. Data. 1987, 16, 509-561.",----,----,----,1.87E+00,1.01E-04,1095-1350,3,"Porter, B.; Meaker, R. E. Density and Molar Volumes of Binary Fluoride Mixtures. U.S. Dept. of the Interior, Bureau of Mines. 1966.",----,----,----,----,----,----,----,----,----,----,----,----,----,----,----,----,----,----,----,----,----,--------,----,----
KF-UF4,96.49,0.85-0.15,1120,15*,"Schacherl, B., Eloirdi, R., Konings, R. J., & Benes, O. (2021). Thermodynamic assessment of the NaF-KF-UF4 System. Thermo, 1(2), 232-250.",----,----,----,3.77E+00,8.07E-04,1049.3-1127.7,1.5,"Karlsson, Toni Y., et al. Investigations into the Ternary NaF-KF-UF4 Salt Systema Phase A. No. INL/RPT-24-81276-Rev000. Idaho National Laboratory (INL), Idaho Falls, ID (United States), 2025.",----,----,----,----,----,----,----,----,----,----,----,----,----,----,----,----,----,----,----,----,----,--------,----,----
KF-NaF-UF4,114.9133,0.187-0.556-0.257,808.1,2,"Fache, Maxime, Laura Voigt, Jean-Yves Colle, John Hald, and Ondiej Benes. ""Thermophysical Properties of FUNaK (NaF-KF-UF4) Eutectics."" Materials 17(11) (2024): 2776.",1909,50.0,"Fache, Maxime, Laura Voigt, Jean-Yves Colle, John Hald, and Ondiej Benes. ""Thermophysical Properties of FUNaK (NaF-KF-UF4) Eutectics."" Materials 17(11) (2024): 2776.",5.13E+00,1.20E-03,823-1173,4,"Fache, Maxime, Laura Voigt, Jean-Yves Colle, John Hald, and Ondiej Benes. ""Thermophysical Properties of FUNaK (NaF-KF-UF4) Eutectics."" Materials 17(11) (2024): 2776.",----,----,----,----,----,----,----,----,----,----,----,----,----,----,----,----,----,----,----,----,----,--------,----,----
KF-NaF-UF4,117.77,0.247-0.489-0.264,808.1,10,"Karlsson, Toni Y., et al. Investigations into the Ternary NaF-KF-UF4 Salt Systema Phase A. No. INL/RPT-24-81276-Rev000. Idaho National Laboratory (INL), Idaho Falls, ID (United States), 2025.",----,----,----,5.06E+00,1.13E-03,848-1123,1.5,"Karlsson, Toni Y., et al. Investigations into the Ternary NaF-KF-UF4 Salt Systema Phase A. No. INL/RPT-24-81276-Rev000. Idaho National Laboratory (INL), Idaho Falls, ID (United States), 2025.",2.68E-02,4.70E+04,----,----,----,868-1070,10,"Karlsson, Toni Y., et al. Investigations into the Ternary NaF-KF-UF4 Salt Systema Phase A. No. INL/RPT-24-81276-Rev000. Idaho National Laboratory (INL), Idaho Falls, ID (United States), 2025.",----,----,----,----,----,106.00,----,----,----,10,"Karlsson, Toni Y., et al. Investigations into the Ternary NaF-KF-UF4 Salt Systema Phase A. No. INL/RPT-24-81276-Rev000. Idaho National Laboratory (INL), Idaho Falls, ID (United States), 2025.",----,----,--------,----,----
KF-NaF-UF4,117.5424,0.232-0.504-0.264,810.3,2,"Fache, Maxime, Laura Voigt, Jean-Yves Colle, John Hald, and Ondiej Benes. ""Thermophysical Properties of FUNaK (NaF-KF-UF4) Eutectics."" Materials 17(11) (2024): 2776.",2002,50.0,"Fache, Maxime, Laura Voigt, Jean-Yves Colle, John Hald, and Ondiej Benes. ""Thermophysical Properties of FUNaK (NaF-KF-UF4) Eutectics."" Materials 17(11) (2024): 2776.",4.82E+00,9.00E-04,823-1173,4,"Fache, Maxime, Laura Voigt, Jean-Yves Colle, John Hald, and Ondiej Benes. ""Thermophysical Properties of FUNaK (NaF-KF-UF4) Eutectics."" Materials 17(11) (2024): 2776.",----,----,----,----,----,----,----,----,----,----,----,----,----,----,----,----,----,----,----,----,----,--------,----,----
KF-NaF-UF4,120.9858,0.26-0.465-0.275,803,5*,"Cohen, S. I.; Jones, T. N. A SUMMARY OF DENSITY MEASUREMENTS ON MOLTEN FLUORIDE MIXTURES AND A CORRELATION FOR PREDICTING DENSITIES OF FLUORIDE MIXTURES, ORNL-1702; United States, 1954.",----,----,----,5.01E+00,1.15E-03,973-1273,3,"Cohen, S. I.; Jones, T. N. A SUMMARY OF DENSITY MEASUREMENTS ON MOLTEN FLUORIDE MIXTURES AND A CORRELATION FOR PREDICTING DENSITIES OF FLUORIDE MIXTURES, ORNL-1702; United States, 1954.",7.67E-02,3.93E+04,----,----,----,973-1173,10,"Cohen, S. I.; Jones, T. N. VISCOSITY MEASUREMENTS ON MOLTEN FLUORIDE MIXTURES ORNL-2278; Oak Ridge National Lab., Tenn.: Oak Ridge, TN (United States), 1957. https://doi.org/10.2172/4803933.",----,----,----,----,----,116.00,----,----,----,25,"Powers, W. D.; Blalock, G. C. ENTHALPIES AND HEAT CAPACITIES OF SOLID AND MOLTEN FLUORIDE MIXTURES; Oak Ridge, TN (United States), 1956. https://doi.org/10.2172/4794927.",----,----,--------,----,----
KF-NaF-UF4,114.3138,0.268-0.482-0.25,817,20,MSTDB-TC,----,----,----,----,----,----,----,----,----,----,----,----,----,----,----,----,----,----,----,----,----,137.62,----,----,----,25,"Powers, W. D.; Cohen, S. I.; Greene, N. D. Physical Properties of Molten Reactor Fuels and Coolants. Nucl. Sci. Eng. 1963, 17 (2), 200-211. https://doi.org/10.13182/NSE63-5.",----,----,--------,----,----
KF-NaF-UF4,130.37,0.42-0.28-0.3,898,20,MSTDB-TC,----,----,----,----,----,----,----,----,----,----,----,----,----,----,----,----,6.71E-01,-1.73E-04,1023-1123,10,"Rudenko, A., Redkin, A., Mushnikov, P., Ilana, E., Pershina, S., Tkacheva, O., ... & Kumkov, S. (2024). Thermal Properties of Some Molten Mixtures in System (NaF-KF) euta UF4. International Journal of Thermophysics, 45(8), 114.",----,----,----,----,----,----,----,----,--------,----,----
KF-NaF-UF4,156.6,0.36-0.24-0.4,952,20,MSTDB-TC,----,----,----,----,----,----,----,----,----,----,----,----,----,----,----,----,7.39E-01,-2.63E-04,1073-1173,10,"Rudenko, A., Redkin, A., Mushnikov, P., Ilana, E., Pershina, S., Tkacheva, O., ... & Kumkov, S. (2024). Thermal Properties of Some Molten Mixtures in System (NaF-KF) euta UF4. International Journal of Thermophysics, 45(8), 114.",----,----,----,----,----,----,----,----,--------,----,----
KF-NaF-UF4,182.84,0.3-0.2-0.5,948,20,MSTDB-TC,----,----,----,----,----,----,----,----,----,----,----,----,----,----,----,----,2.25E-01,2.00E-04,1073-1123,10,"Rudenko, A., Redkin, A., Mushnikov, P., Ilana, E., Pershina, S., Tkacheva, O., ... & Kumkov, S. (2024). Thermal Properties of Some Molten Mixtures in System (NaF-KF) euta UF4. International Journal of Thermophysics, 45(8), 114.",----,----,----,----,----,----,----,----,--------,----,----
KF-NaF-UF4-ZrF4,109.9141,0.174-0.347-0.035-0.444,1099,20,MSTDB-TC,----,----,----,----,----,----,----,----,----,----,----,----,----,----,----,----,----,----,----,----,----,114.96,----,----,----,25,"Powers, W. D.; Cohen, S. I.; Greene, N. D. Physical Properties of Molten Reactor Fuels and Coolants. Nucl. Sci. Eng. 1963, 17 (2), 200-211. https://doi.org/10.13182/NSE63-5.",----,----,--------,----,----
KF-NaF-UF4-ZrF4,107.7269,0.176-0.351-0.025-0.448,1098,20,MSTDB-TC,----,----,----,----,----,----,----,----,----,----,----,----,----,----,----,----,----,----,----,----,----,117.16,----,----,----,25,"Powers, W. D.; Cohen, S. I.; Greene, N. D. Physical Properties of Molten Reactor Fuels and Coolants. Nucl. Sci. Eng. 1963, 17 (2), 200-211. https://doi.org/10.13182/NSE63-5.",----,----,--------,----,----
KF-NaF-ZrF4,104.2133,0.52-0.05-0.43,698,5*,"Cohen, S. I.; Jones, T. N. VISCOSITY MEASUREMENTS ON MOLTEN FLUORIDE MIXTURES ORNL-2278; Oak Ridge National Lab., Tenn.: Oak Ridge, TN (United States), 1957. https://doi.org/10.2172/4803933.",----,----,----,3.61E+00,8.40E-04,----,----,"Cohen, S. I.; Jones, T. N. A SUMMARY OF DENSITY MEASUREMENTS ON MOLTEN FLUORIDE MIXTURES AND A CORRELATION FOR PREDICTING DENSITIES OF FLUORIDE MIXTURES, ORNL-1702; United States, 1954.",1.61E-01,2.64E+04,----,----,----,773-1073,10,"Cohen, S. I.; Jones, T. N. VISCOSITY MEASUREMENTS ON MOLTEN FLUORIDE MIXTURES ORNL-2278; Oak Ridge National Lab., Tenn.: Oak Ridge, TN (United States), 1957. https://doi.org/10.2172/4803933.",----,----,----,----,----,113.35,----,----,----,25,"Powers, W. D.; Cohen, S. I.; Greene, N. D. Physical Properties of Molten Reactor Fuels and Coolants. Nucl. Sci. Eng. 1963, 17 (2), 200-211. https://doi.org/10.13182/NSE63-5.",----,----,--------,----,----
KF-ZrF4,145.3934,0.2-0.8,1168,20,MSTDB-TC,----,----,----,4.69E+00,1.08E-03,1054-1178,5,"Katyshev, Sergey Filippovich. Properties of molten mixtures of alkali metal halides, zirconium, hafnium and uranium. Ural State Technical University, 2001.",----,----,----,----,----,----,----,----,----,----,----,----,----,----,----,----,----,----,----,----,----,--------,----,----
KF-ZrF4,134.4813,0.3-0.7,1150,20,MSTDB-TC,----,----,----,4.37E+00,1.02E-03,1003-1173,5,"Katyshev, Sergey Filippovich. Properties of molten mixtures of alkali metal halides, zirconium, hafnium and uranium. Ural State Technical University, 2001.",----,----,----,----,----,----,----,----,----,----,----,----,----,----,----,----,----,----,----,----,----,--------,----,----
KF-ZrF4,129.0253,0.35-0.65,1140,20,MSTDB-TC,----,----,----,3.88E+00,8.22E-04,999-1163,5,"Katyshev, Sergey Filippovich. Properties of molten mixtures of alkali metal halides, zirconium, hafnium and uranium. Ural State Technical University, 2001.",----,----,----,----,----,----,----,----,----,----,----,----,----,----,----,----,----,----,----,----,----,--------,----,----
KF-ZrF4,123.5692,0.4-0.6,1131,20,MSTDB-TC,----,----,----,3.98E+00,8.51E-04,953-1073,5,"Katyshev, Sergey Filippovich. Properties of molten mixtures of alkali metal halides, zirconium, hafnium and uranium. Ural State Technical University, 2001.",----,----,----,----,----,----,----,----,----,----,----,----,----,----,----,----,----,----,----,----,----,--------,----,----
KF-ZrF4,112.6572,0.5-0.5,1110,20,MSTDB-TC,----,----,----,3.84E+00,8.92E-04,933-1133,5,"Katyshev, Sergey Filippovich. Properties of molten mixtures of alkali metal halides, zirconium, hafnium and uranium. Ural State Technical University, 2001.",----,----,----,----,----,----,----,----,----,----,----,----,----,----,----,----,----,----,----,----,----,--------,----,----
KF-ZrF4,101.7451,0.6-0.4,1088,20,MSTDB-TC,----,----,----,3.71E+00,9.29E-04,1033-1213,5,"Katyshev, Sergey Filippovich. Properties of molten mixtures of alkali metal halides, zirconium, hafnium and uranium. Ural State Technical University, 2001.",----,----,----,----,----,----,----,----,----,----,----,----,----,----,----,----,----,----,----,----,----,--------,----,----
KF-ZrF4,90.833,0.7-0.3,1063,20,MSTDB-TC,----,----,----,3.34E+00,7.40E-04,1073-1153,5,"Katyshev, Sergey Filippovich. Properties of molten mixtures of alkali metal halides, zirconium, hafnium and uranium. Ural State Technical University, 2001.",----,----,----,----,----,----,----,----,----,----,----,----,----,----,----,----,----,----,----,----,----,--------,----,----
KF-ZrF4,79.9209,0.8-0.2,1088,20,MSTDB-TC,----,----,----,3.15E+00,7.34E-04,1093-1193,5,"Katyshev, Sergey Filippovich. Properties of molten mixtures of alkali metal halides, zirconium, hafnium and uranium. Ural State Technical University, 2001.",----,----,----,----,----,----,----,----,----,----,----,----,----,----,----,----,----,----,----,----,----,--------,----,----
KF-ZrF4,72.2824,0.87-0.13,1104,20,MSTDB-TC,----,----,----,3.09E+00,7.94E-04,1060-1198,5,"Katyshev, Sergey Filippovich. Properties of molten mixtures of alkali metal halides, zirconium, hafnium and uranium. Ural State Technical University, 2001.",----,----,----,----,----,----,----,----,----,----,----,----,----,----,----,----,----,----,----,----,----,--------,----,----
KF-ZrF4,69.0088,0.9-0.1,1111,20,MSTDB-TC,----,----,----,2.83E+00,6.32E-04,1113-1193,5,"Katyshev, Sergey Filippovich. Properties of molten mixtures of alkali metal halides, zirconium, hafnium and uranium. Ural State Technical University, 2001.",----,----,----,----,----,----,----,----,----,----,----,----,----,----,----,----,----,----,----,----,----,--------,----,----
KF-ZrF4,63.5527,0.95-0.05,1122,20,MSTDB-TC,----,----,----,2.74E+00,6.56E-04,1118-1199,5,"Katyshev, Sergey Filippovich. Properties of molten mixtures of alkali metal halides, zirconium, hafnium and uranium. Ural State Technical University, 2001.",----,----,----,----,----,----,----,----,----,----,----,----,----,----,----,----,----,----,----,----,----,--------,----,----
LaCl3,245.2645,Pure Salt,1132,2,"Keneshea, R. J.; Cubicciotti, D. Lanthanum-Lanthanum Trichloride Phase Diagram. J. Chem. Eng. Data 1961, 6 (4), 507-509. https://doi.org/10.1021/je60011a008.",1983,20.0,"Glushko, V. P.; Medvedev, V. A.; Bergman, G. A.; Vasilev, B. P.; Gurvich, L. V; Alekseev, V. I.; Kolesov, V. P.; Yungman, V. S.; Ioffe, N. T.; Vorabev, A. F. Thermicheskie Konstanty Veshchestv. Russia 1972.",4.09E+00,7.77E-04,1146.2-1246.2,1,"Yaffe, I. S.; Van Artsdalen, E. R. Chemistry Division Semiannual Report, Oak Ridge National Laboratory. 1956, ORNL 2159, 77.",2.06E-02,5.46E+04,----,----,----,1183-1276,1,"Smirnov, M. V.; Khoklov, V. A.; Stepanov, V. P. Viscosity of Fused Lanthanum Trichloride and Its Mixture With Dichloride. Russ. J. Phys. Chem. USSR 1966, 40 (6), 671.",----,----,----,----,----,----,----,----,----,----,----,265.81,0.13,2428.0,2,"Smirnov, M.V.; Khokhlov, V.A.; Stepanov, V.P. ""Surface Tension of Molten Lanthanum Trichloride and of its Mixture with Lanthanum Dichloride"", Electrochemistry of Molten and Solid Electrolytes, vol. 7, no. 31, pp. 31-36 (1969)"
LaF3,195.9007,Pure Salt,1766,3,"Spedding, F. H.; Henderson, D. C. High-Temperature Heat Contents and Related Thermodynamic Functions of Seven Trifluorides of the Rare Earths: Y, La, Pr, Nd, Gd, Ho, and Lu. J. Chem. Phys. 1971, 54 (6), 2476-2483. https://doi.org/10.1063/1.1675202.",2600,----,"Janz, G. J. Molten Salts Handbook; Elsevier: New York, 1967. https://doi.org/10.1016/B978-0-123-95642-2.X5001-1.",5.79E+00,6.82E-04,1750-2450,5,"Kirshenbaum, A. D.; Cahill, J. A.; Stokes, C. S. The Density of Molten Metal Fluorides in the Range of 1600-2500K. J. Inorg. Nucl. Chem. 1960, 15 (3-4), 297-304. https://doi.org/10.1016/0022-1902(60)80057-7.",----,----,----,----,----,----,----,----,----,----,----,----,----,135.00,----,----,----,----,"Spedding, F. H.; Beaudry, B. J.; Henderson, D. C.; Moorman, J. High Temperature Enthalpies and Related Thermodynamic Functions of the Trifluorides of Sc, Ce, Sm, Eu, Gd, Tb, Dy, Er, Tm, and Yb. J. Chem. Phys. 1974, 60 (4), 1578-1588. https://doi.org/10.1063/1.1681233.",----,----,--------,----,----
LiCl,42.394,Pure Salt,883,5,"Haendler, H. M.; Sennett, P. S.; Wheeler, C. M. The System LiF-LiCl, LiF-NaCl, LiF-KCl. J. Electrochem. Soc. 1959, 106 (3), 264. https://doi.org/10.1149/1.2427319.",1655,----,"Von Wartenberg, H.; Schulz, H. Der Dampfdruck Einiger Salze. II. Zeitschrift for Elektrochemie und Angew. Phys. Chemie 1921, 27(23-24), 568-573. https://doi.org/10.1002/bbpc.19210272306.",1.88E+00,4.33E-04,893.2-1053.2,1,"Van Artsdalen, E. R.; Yaffe, I. S. Electrical Conductance and Density of Molten Salt Systems: KCl-LiCl, KCl-NaCl and KCl-KI. J. Phys. Chem. 1955, 59(2), 118-127. https://doi.org/10.1021/j150524a007.",7.26E-02,2.24E+04,----,----,----,886-1275,2,"Wakao, M.; Minami, K.; Nagashima, A. Viscosity Measurements of Molten LiCl in the Temperature Range 886-1275 K. Int. J. Thermophys. 1991, 12(2), 223-230. https://doi.org/10.1007/BF00500748.",8.82E-01,-2.90E-04,967-1321,20,"Nagasaka, Y.; Nakazawa, N.; Nagashima, A. Experimental Determination of the Thermal Diffusivity of Molten Alkali Halides by the Forced Rayleigh Scattering Method. I. Molten LiCl, NaCl, KCl, RbCl, and CsCl. Int. J. Thermophys. 1992, 13 (4), 555-574. https://doi.org/10.1007/BF00501941.",73.38,-0.01,----,----,5,"Barin, I.; Knacke, O.; Kubaschewski, O. Thermochemical Properties of Inorganic Substances; Springer Berlin Heidelberg: Berlin, Heidelberg, 1977. https://doi.org/10.1007/978-3-662-02293-1.",180.71,0.06,1889.0,1,"Dahl, J. L., ""Surface Tensions of Some Binary Fused Salt Systems"" Doctoral Dissertation, Iowa State College (1957) "
LiCl-NaCl,56.8379,0.1-0.9,1046,5*,MSTDB-TC,----,----,----,2.09E+00,5.24E-04,880-1115,5,"Katyshev, Sergey Filippovich. Properties of molten mixtures of alkali metal halides, zirconium, hafnium and uranium. Ural State Technical University, 2001.",----,----,----,----,----,----,----,----,----,----,----,----,----,----,----,----,----,----,----,----,----,--------,----,----
LiCl-NaCl,55.233,0.2-0.8,1014,5*,MSTDB-TC,----,----,----,2.05E+00,5.01E-04,863-1110,5,"Katyshev, Sergey Filippovich. Properties of molten mixtures of alkali metal halides, zirconium, hafnium and uranium. Ural State Technical University, 2001.",----,----,----,----,----,----,----,----,----,----,----,----,----,----,----,----,----,----,----,----,----,--------,----,----
LiCl-NaCl,53.6281,0.3-0.7,979,5*,MSTDB-TC,----,----,----,2.00E+00,4.83E-04,850-1100,5,"Katyshev, Sergey Filippovich. Properties of molten mixtures of alkali metal halides, zirconium, hafnium and uranium. Ural State Technical University, 2001.",----,----,----,----,----,----,----,----,----,----,----,----,----,----,----,----,----,----,----,----,----,--------,----,----
LiCl-NaCl,50.4184,0.5-0.5,898,5*,MSTDB-TC,----,----,----,1.96E+00,4.76E-04,901-1143,5,"Katyshev, Sergey Filippovich. Properties of molten mixtures of alkali metal halides, zirconium, hafnium and uranium. Ural State Technical University, 2001.",----,----,----,----,----,----,----,----,----,----,----,----,----,----,----,----,----,----,----,----,----,--------,----,----
LiCl-NaCl,47.2086,0.7-0.3,824,5*,MSTDB-TC,----,----,----,1.94E+00,4.69E-04,980-1207,5,"Katyshev, Sergey Filippovich. Properties of molten mixtures of alkali metal halides, zirconium, hafnium and uranium. Ural State Technical University, 2001.",----,----,----,----,----,----,----,----,----,----,----,----,----,----,----,----,----,----,----,----,----,--------,----,----
LiCl-NaCl,45.6038,0.8-0.2,828,5*,MSTDB-TC,----,----,----,1.91E+00,4.53E-04,1045-1255,5,"Katyshev, Sergey Filippovich. Properties of molten mixtures of alkali metal halides, zirconium, hafnium and uranium. Ural State Technical University, 2001.",----,----,----,----,----,----,----,----,----,----,----,----,----,----,----,----,----,----,----,----,----,--------,----,----
NaCl-PuCl3-UCl3,170.49,0.61-0.09-0.30,824,5*,"Nguyen, M. T., Woods, M. E., Schorne-Pinto, J., Erfurth, N. H., Middlemas, S. C., & Karlsson, T. (2025). Thermophysical Properties of NaCla UCl3a PuCl3 Molten Salts: A Combined Computational and Experimental Study. ACS Applied Energy Materials, 8(10), 6482-6491.",----,----,----,4.29E+00,1.00E-03,841.4-1129.4,5,"Nguyen, M. T., Woods, M. E., Schorne-Pinto, J., Erfurth, N. H., Middlemas, S. C., & Karlsson, T. (2025). Thermophysical Properties of NaCla UCl3a PuCl3 Molten Salts: A Combined Computational and Experimental Study. ACS Applied Energy Materials, 8(10), 6482-6491.",----,----,----,----,----,----,----,----,----,----,----,----,----,----,----,----,----,----,----,----,----,--------,----,----
NaCl-PuCl3-UCl3,260.67,0.317-0.020-0.663,1000,20,MSTDB-TC,----,----,----,4.11E+00,1.03E-03,941-1077,1,"Parker, S. S., Long, A. M., Carver, D. T., Jackson, J. M., & Monreal, M. J. (2023). Density Measurement of NaCl-MgCl2-PuCl3 and NaCl-UCl3-PuCl3 Molten Salt Systems by Neutron Radiographic Dilatometry (No. LA-UR-23-22835). Los Alamos National Laboratory (LANL), Los Alamos, NM (United States).",----,----,----,----,----,----,----,----,----,----,----,----,----,----,----,----,----,----,----,----,----,--------,----,----
NaCl-PuCl3-UCl3,261.27,0.305-0.685-0.010,937,20,MSTDB-TC,----,----,----,3.94E+00,8.46E-04,936-1075,2,"Parker, S. S., Long, A. M., Carver, D. T., Jackson, J. M., & Monreal, M. J. (2023). Density Measurement of NaCl-MgCl2-PuCl3 and NaCl-UCl3-PuCl3 Molten Salt Systems by Neutron Radiographic Dilatometry (No. LA-UR-23-22835). Los Alamos National Laboratory (LANL), Los Alamos, NM (United States).",----,----,----,----,----,----,----,----,----,----,----,----,----,----,----,----,----,----,----,----,----,--------,----,----
MgCl2-NaCl-PuCl3,96.58,0.533-0.410-0.057,813,20,MSTDB-TC,----,----,----,2.45E+00,6.58E-04,823-960,1,"Parker, S. S., Long, A. M., Carver, D. T., Jackson, J. M., & Monreal, M. J. (2023). Density Measurement of NaCl-MgCl2-PuCl3 and NaCl-UCl3-PuCl3 Molten Salt Systems by Neutron Radiographic Dilatometry (No. LA-UR-23-22835). Los Alamos National Laboratory (LANL), Los Alamos, NM (United States).",----,----,----,----,----,----,----,----,----,----,----,----,----,----,----,----,----,----,----,----,----,--------,----,----
MgCl2-NaCl-PuCl3,84.66,0.570-0.403-0.027,824,20,MSTDB-TC,----,----,----,2.27E+00,6.08E-04,913-1107,1,"Parker, S. S., Long, A. M., Carver, D. T., Jackson, J. M., & Monreal, M. J. (2023). Density Measurement of NaCl-MgCl2-PuCl3 and NaCl-UCl3-PuCl3 Molten Salt Systems by Neutron Radiographic Dilatometry (No. LA-UR-23-22835). Los Alamos National Laboratory (LANL), Los Alamos, NM (United States).",----,----,----,----,----,----,----,----,----,----,----,----,----,----,----,----,----,----,----,----,----,--------,----,----
LiCl-NaCl-UCl3,77.9775,0.03-0.9-0.07,1038,5*,MSTDB-TC,----,----,----,2.57E+00,6.27E-04,1083-1252,5,"Katyshev, Sergey Filippovich. Properties of molten mixtures of alkali metal halides, zirconium, hafnium and uranium. Ural State Technical University, 2001.",----,----,----,----,----,----,----,----,----,----,----,----,----,----,----,----,----,----,----,----,----,--------,----,----
LiCl-NaCl-UCl3,71.9376,0.05-0.9-0.05,1040,5*,MSTDB-TC,----,----,----,2.17E+00,3.78E-04,1057-1234,5,"Katyshev, Sergey Filippovich. Properties of molten mixtures of alkali metal halides, zirconium, hafnium and uranium. Ural State Technical University, 2001.",----,----,----,----,----,----,----,----,----,----,----,----,----,----,----,----,----,----,----,----,----,--------,----,----
LiCl-NaCl-UCl3,111.8094,0.06-0.75-0.19,917,5*,MSTDB-TC,----,----,----,3.00E+00,7.04E-04,1002-1252,5,"Katyshev, Sergey Filippovich. Properties of molten mixtures of alkali metal halides, zirconium, hafnium and uranium. Ural State Technical University, 2001.",----,----,----,----,----,----,----,----,----,----,----,----,----,----,----,----,----,----,----,----,----,--------,----,----
LiCl-NaCl-UCl3,62.4538,0.07-0.91-0.02,1047,5*,MSTDB-TC,----,----,----,2.09E+00,4.59E-04,1074-1195,5,"Katyshev, Sergey Filippovich. Properties of molten mixtures of alkali metal halides, zirconium, hafnium and uranium. Ural State Technical University, 2001.",----,----,----,----,----,----,----,----,----,----,----,----,----,----,----,----,----,----,----,----,----,--------,----,----
LiCl-NaCl-UCl3,142.6214,0.1-0.6-0.3,754,5*,MSTDB-TC,----,----,----,3.46E+00,8.03E-04,911-1064,5,"Katyshev, Sergey Filippovich. Properties of molten mixtures of alkali metal halides, zirconium, hafnium and uranium. Ural State Technical University, 2001.",----,----,----,----,----,----,----,----,----,----,----,----,----,----,----,----,----,----,----,----,----,--------,----,----
LiCl-NaCl-UCl3,90.2459,0.13-0.75-0.12,966,5*,MSTDB-TC,----,----,----,2.53E+00,4.48E-04,1026-1211,5,"Katyshev, Sergey Filippovich. Properties of molten mixtures of alkali metal halides, zirconium, hafnium and uranium. Ural State Technical University, 2001.",----,----,----,----,----,----,----,----,----,----,----,----,----,----,----,----,----,----,----,----,----,--------,----,----
LiCl-NaCl-UCl3,173.4334,0.14-0.45-0.41,837,5*,MSTDB-TC,----,----,----,3.72E+00,6.78E-04,915-1037,5,"Katyshev, Sergey Filippovich. Properties of molten mixtures of alkali metal halides, zirconium, hafnium and uranium. Ural State Technical University, 2001.",----,----,----,----,----,----,----,----,----,----,----,----,----,----,----,----,----,----,----,----,----,--------,----,----
LiCl-NaCl-UCl3,207.2654,0.17-0.3-0.53,941,5*,MSTDB-TC,----,----,----,4.15E+00,7.19E-04,991-1175,5,"Katyshev, Sergey Filippovich. Properties of molten mixtures of alkali metal halides, zirconium, hafnium and uranium. Ural State Technical University, 2001.",----,----,----,----,----,----,----,----,----,----,----,----,----,----,----,----,----,----,----,----,----,--------,----,----
LiCl-NaCl-UCl3,72.5502,0.19-0.75-0.06,985,5*,MSTDB-TC,----,----,----,2.31E+00,4.98E-04,1103-1283,5,"Katyshev, Sergey Filippovich. Properties of molten mixtures of alkali metal halides, zirconium, hafnium and uranium. Ural State Technical University, 2001.",----,----,----,----,----,----,----,----,----,----,----,----,----,----,----,----,----,----,----,----,----,--------,----,----
LiCl-NaCl-UCl3,112.422,0.2-0.6-0.2,829,5*,MSTDB-TC,----,----,----,2.90E+00,4.96E-04,957-1076,5,"Katyshev, Sergey Filippovich. Properties of molten mixtures of alkali metal halides, zirconium, hafnium and uranium. Ural State Technical University, 2001.",----,----,----,----,----,----,----,----,----,----,----,----,----,----,----,----,----,----,----,----,----,--------,----,----
LiCl-NaCl-UCl3,238.0774,0.21-0.15-0.64,1008,5*,MSTDB-TC,----,----,----,4.51E+00,7.21E-04,1038-1220,5,"Katyshev, Sergey Filippovich. Properties of molten mixtures of alkali metal halides, zirconium, hafnium and uranium. Ural State Technical University, 2001.",----,----,----,----,----,----,----,----,----,----,----,----,----,----,----,----,----,----,----,----,----,--------,----,----
LiCl-NaCl-UCl3,134.5982,0.28-0.44-0.28,730,5*,MSTDB-TC,----,----,----,3.24E+00,5.26E-04,808-944,5,"Katyshev, Sergey Filippovich. Properties of molten mixtures of alkali metal halides, zirconium, hafnium and uranium. Ural State Technical University, 2001.",----,----,----,----,----,----,----,----,----,----,----,----,----,----,----,----,----,----,----,----,----,--------,----,----
LiCl-NaCl-UCl3,82.2227,0.3-0.6-0.1,906,5*,MSTDB-TC,----,----,----,2.48E+00,4.30E-04,935-1184,5,"Katyshev, Sergey Filippovich. Properties of molten mixtures of alkali metal halides, zirconium, hafnium and uranium. Ural State Technical University, 2001.",----,----,----,----,----,----,----,----,----,----,----,----,----,----,----,----,----,----,----,----,----,--------,----,----
LiCl-NaCl-UCl3,152.9065,0.35-0.3-0.35,829,5*,MSTDB-TC,----,----,----,3.52E+00,5.20E-04,995-1153,5,"Katyshev, Sergey Filippovich. Properties of molten mixtures of alkali metal halides, zirconium, hafnium and uranium. Ural State Technical University, 2001.",----,----,----,----,----,----,----,----,----,----,----,----,----,----,----,----,----,----,----,----,----,--------,----,----
LiCl-NaCl-UCl3,91.8951,0.41-0.45-0.14,809,5*,MSTDB-TC,----,----,----,2.80E+00,6.09E-04,948-1154,5,"Katyshev, Sergey Filippovich. Properties of molten mixtures of alkali metal halides, zirconium, hafnium and uranium. Ural State Technical University, 2001.",----,----,----,----,----,----,----,----,----,----,----,----,----,----,----,----,----,----,----,----,----,--------,----,----
