Repository: jakenumbers/Molten-Salt-TP-Suite-Codes-Development

# Integrated Structural Coherence Model (SCM) and Machine-Learning Interatomic Potential (MLIP)

This repository contains the Python scripts and SLURM batch files required to run the Integrated Structural Coherence Model (ISM) pipeline through an HPC Cluster. 

This pipeline is a highly automated computational framework designed to extract macroscopic thermodynamics, structural geometry, and microscale vibrational/spectral dynamics of molten salts directly from a universal Machine Learning Interatomic Potential (MLIP).

This pipeline originates from:

File: MD_Simulations/Molten_Salt_Thermophysical_Properties.csv (part 9 of 13)
formula,molecularWeight,comp,melt,melt_unc,melt_ref,boil,boil_unc,boil_ref,rho_a,rho_b,rho_range,rho_unc,rho_ref,mu_a,mu_b,mu_a2,mu_b2,mu_c,mu_range,mu_unc,mu_ref,k_a,k_b,k_range,k_unc,k_ref,cp_a,cp_b,cp_c,cp_d,cp_unc,cp_ref,sigma_a,sigma_b,sigma_range,sigma_unc,sigma_ref
LiCl-NaCl-UCl3,171.2148,0.43-0.15-0.42,897,5*,MSTDB-TC,----,----,----,4.12E+00,7.31E-04,979-1166,5,"Katyshev, Sergey Filippovich. Properties of molten mixtures of alkali metal halides, zirconium, hafnium and uranium. Ural State Technical University, 2001.",----,----,----,----,----,----,----,----,----,----,----,----,----,----,----,----,----,----,----,----,----,--------,----,----
LiCl-NaCl-UCl3,98.5476,0.53-0.3-0.17,732,5*,MSTDB-TC,----,----,----,2.89E+00,4.75E-04,927-1070,5,"Katyshev, Sergey Filippovich. Properties of molten mixtures of alkali metal halides, zirconium, hafnium and uranium. Ural State Technical University, 2001.",----,----,----,----,----,----,----,----,----,----,----,----,----,----,----,----,----,----,----,----,----,--------,----,----
LiCl-NaCl-UCl3,108.22,0.64-0.15-0.21,731,5*,MSTDB-TC,----,----,----,3.02E+00,3.84E-04,1095-1217,5,"Katyshev, Sergey Filippovich. Properties of molten mixtures of alkali metal halides, zirconium, hafnium and uranium. Ural State Technical University, 2001.",----,----,----,----,----,----,----,----,----,----,----,----,----,----,----,----,----,----,----,----,----,--------,----,----
LiCl-NaCl-UCl4,80.4592,0.03-0.9-0.07,1030,5*,MSTDB-TC,----,----,----,2.60E+00,6.45E-04,1051-1155,5,"Katyshev, Sergey Filippovich. Properties of molten mixtures of alkali metal halides, zirconium, hafnium and uranium. Ural State Technical University, 2001.",----,----,----,----,----,----,----,----,----,----,----,----,----,----,----,----,----,----,----,----,----,--------,----,----
LiCl-NaCl-UCl4,73.7102,0.05-0.9-0.05,1035,5*,MSTDB-TC,----,----,----,2.54E+00,7.03E-04,1051-1175,5,"Katyshev, Sergey Filippovich. Properties of molten mixtures of alkali metal halides, zirconium, hafnium and uranium. Ural State Technical University, 2001.",----,----,----,----,----,----,----,----,----,----,----,----,----,----,----,----,----,----,----,----,----,--------,----,----
LiCl-NaCl-UCl4,118.5455,0.06-0.75-0.19,894,5*,MSTDB-TC,----,----,----,3.02E+00,6.91E-04,869-1111,5,"Katyshev, Sergey Filippovich. Properties of molten mixtures of alkali metal halides, zirconium, hafnium and uranium. Ural State Technical University, 2001.",----,----,----,----,----,----,----,----,----,----,----,----,----,----,----,----,----,----,----,----,----,--------,----,----
LiCl-NaCl-UCl4,67.2248,0.09-0.88-0.03,1033,5*,MSTDB-TC,----,----,----,2.30E+00,5.69E-04,1091-1208,5,"Katyshev, Sergey Filippovich. Properties of molten mixtures of alkali metal halides, zirconium, hafnium and uranium. Ural State Technical University, 2001.",----,----,----,----,----,----,----,----,----,----,----,----,----,----,----,----,----,----,----,----,----,--------,----,----
LiCl-NaCl-UCl4,153.2573,0.1-0.6-0.3,692,5*,MSTDB-TC,----,----,----,3.21E+00,6.14E-04,848-1024,5,"Katyshev, Sergey Filippovich. Properties of molten mixtures of alkali metal halides, zirconium, hafnium and uranium. Ural State Technical University, 2001.",----,----,----,----,----,----,----,----,----,----,----,----,----,----,----,----,----,----,----,----,----,--------,----,----
LiCl-NaCl-UCl4,94.5003,0.12-0.75-0.13,937,5*,MSTDB-TC,----,----,----,2.94E+00,7.69E-04,994-1083,5,"Katyshev, Sergey Filippovich. Properties of molten mixtures of alkali metal halides, zirconium, hafnium and uranium. Ural State Technical University, 2001.",----,----,----,----,----,----,----,----,----,----,----,----,----,----,----,----,----,----,----,----,----,--------,----,----
LiCl-NaCl-UCl4,187.9692,0.14-0.45-0.41,728,5*,MSTDB-TC,----,----,----,3.55E+00,7.68E-04,817-1020,5,"Katyshev, Sergey Filippovich. Properties of molten mixtures of alkali metal halides, zirconium, hafnium and uranium. Ural State Technical University, 2001.",----,----,----,----,----,----,----,----,----,----,----,----,----,----,----,----,----,----,----,----,----,--------,----,----
LiCl-NaCl-UCl4,226.0555,0.17-0.3-0.53,767,5*,MSTDB-TC,----,----,----,3.62E+00,6.95E-04,845-1020,5,"Katyshev, Sergey Filippovich. Properties of molten mixtures of alkali metal halides, zirconium, hafnium and uranium. Ural State Technical University, 2001.",----,----,----,----,----,----,----,----,----,----,----,----,----,----,----,----,----,----,----,----,----,--------,----,----
LiCl-NaCl-UCl4,74.6774,0.19-0.75-0.06,972,5*,MSTDB-TC,----,----,----,2.34E+00,4.37E-04,985-1135,5,"Katyshev, Sergey Filippovich. Properties of molten mixtures of alkali metal halides, zirconium, hafnium and uranium. Ural State Technical University, 2001.",----,----,----,----,----,----,----,----,----,----,----,----,----,----,----,----,----,----,----,----,----,--------,----,----
LiCl-NaCl-UCl4,119.5126,0.2-0.6-0.2,797,5*,MSTDB-TC,----,----,----,3.18E+00,7.82E-04,933-1083,5,"Katyshev, Sergey Filippovich. Properties of molten mixtures of alkali metal halides, zirconium, hafnium and uranium. Ural State Technical University, 2001.",----,----,----,----,----,----,----,----,----,----,----,----,----,----,----,----,----,----,----,----,----,--------,----,----
LiCl-NaCl-UCl4,260.7673,0.21-0.15-0.64,795,5*,MSTDB-TC,----,----,----,3.89E+00,8.75E-04,875-1030,5,"Katyshev, Sergey Filippovich. Properties of molten mixtures of alkali metal halides, zirconium, hafnium and uranium. Ural State Technical University, 2001.",----,----,----,----,----,----,----,----,----,----,----,----,----,----,----,----,----,----,----,----,----,--------,----,----
LiCl-NaCl-UCl4,144.525,0.28-0.45-0.27,734,5*,MSTDB-TC,----,----,----,3.12E+00,5.69E-04,865-1023,5,"Katyshev, Sergey Filippovich. Properties of molten mixtures of alkali metal halides, zirconium, hafnium and uranium. Ural State Technical University, 2001.",----,----,----,----,----,----,----,----,----,----,----,----,----,----,----,----,----,----,----,----,----,--------,----,----
LiCl-NaCl-UCl4,85.768,0.3-0.6-0.1,877,5*,MSTDB-TC,----,----,----,2.66E+00,5.65E-04,912-1066,5,"Katyshev, Sergey Filippovich. Properties of molten mixtures of alkali metal halides, zirconium, hafnium and uranium. Ural State Technical University, 2001.",----,----,----,----,----,----,----,----,----,----,----,----,----,----,----,----,----,----,----,----,----,--------,----,----
LiCl-NaCl-UCl4,165.315,0.35-0.3-0.35,788,5*,MSTDB-TC,----,----,----,3.47E+00,7.70E-04,862-1017,5,"Katyshev, Sergey Filippovich. Properties of molten mixtures of alkali metal halides, zirconium, hafnium and uranium. Ural State Technical University, 2001.",----,----,----,----,----,----,----,----,----,----,----,----,----,----,----,----,----,----,----,----,----,--------,----,----
LiCl-NaCl-UCl4,96.8585,0.41-0.45-0.14,785,5*,MSTDB-TC,----,----,----,2.85E+00,6.20E-04,884-1051,5,"Katyshev, Sergey Filippovich. Properties of molten mixtures of alkali metal halides, zirconium, hafnium and uranium. Ural State Technical University, 2001.",----,----,----,----,----,----,----,----,----,----,----,----,----,----,----,----,----,----,----,----,----,--------,----,----
LiCl-NaCl-UCl4,186.1051,0.43-0.15-0.42,827,5*,MSTDB-TC,----,----,----,3.81E+00,9.63E-04,888-1031,5,"Katyshev, Sergey Filippovich. Properties of molten mixtures of alkali metal halides, zirconium, hafnium and uranium. Ural State Technical University, 2001.",----,----,----,----,----,----,----,----,----,----,----,----,----,----,----,----,----,----,----,----,----,--------,----,----
LiCl-NaCl-UCl4,104.5746,0.53-0.3-0.17,803,5*,MSTDB-TC,----,----,----,2.98E+00,6.13E-04,865-1005,5,"Katyshev, Sergey Filippovich. Properties of molten mixtures of alkali metal halides, zirconium, hafnium and uranium. Ural State Technical University, 2001.",----,----,----,----,----,----,----,----,----,----,----,----,----,----,----,----,----,----,----,----,----,--------,----,----
LiCl-NaCl-UCl4,115.6652,0.64-0.15-0.21,812,5*,MSTDB-TC,----,----,----,3.24E+00,7.86E-04,879-1025,5,"Katyshev, Sergey Filippovich. Properties of molten mixtures of alkali metal halides, zirconium, hafnium and uranium. Ural State Technical University, 2001.",----,----,----,----,----,----,----,----,----,----,----,----,----,----,----,----,----,----,----,----,----,--------,----,----
LiCl-UCl3,311.1686,0.11-0.89,1090,5*,MSTDB-TC,----,----,----,5.63E+00,1.01E-03,1170-1253,5,"Katyshev, Sergey Filippovich. Properties of molten mixtures of alkali metal halides, zirconium, hafnium and uranium. Ural State Technical University, 2001.",----,----,-1.02E+00,1.58E+03,0.00E+00,1104-1241,15*,"Katyshev, Sergey Filippovich. Properties of molten mixtures of alkali metal halides, zirconium, hafnium and uranium. Ural State Technical University, 2001.",----,----,----,----,----,----,----,----,----,----,----,----,----,--------,----,----
LiCl-UCl3,296.0689,0.16-0.84,1079,5*,MSTDB-TC,----,----,----,5.53E+00,9.92E-04,1132-1201,5,"Katyshev, Sergey Filippovich. Properties of molten mixtures of alkali metal halides, zirconium, hafnium and uranium. Ural State Technical University, 2001.",----,----,----,----,----,----,----,----,----,----,----,----,----,----,----,----,----,----,----,----,----,--------,----,----
LiCl-UCl3,277.9492,0.22-0.78,1064,5*,MSTDB-TC,----,----,----,----,----,----,----,----,----,----,-9.21E-01,1.45E+03,0.00E+00,1073-1254,15*,"Katyshev, Sergey Filippovich. Properties of molten mixtures of alkali metal halides, zirconium, hafnium and uranium. Ural State Technical University, 2001.",----,----,----,----,----,----,----,----,----,----,----,----,----,--------,----,----
LiCl-UCl3,268.8894,0.25-0.75,1056,5*,MSTDB-TC,----,----,----,5.36E+00,9.74E-04,1118-1193,5,"Katyshev, Sergey Filippovich. Properties of molten mixtures of alkali metal halides, zirconium, hafnium and uranium. Ural State Technical University, 2001.",----,----,----,----,----,----,----,----,----,----,----,----,----,----,----,----,----,----,----,----,----,--------,----,----
LiCl-UCl3,247.7499,0.32-0.68,1035,5*,MSTDB-TC,----,----,----,5.19E+00,9.52E-04,1027-1142,5,"Katyshev, Sergey Filippovich. Properties of molten mixtures of alkali metal halides, zirconium, hafnium and uranium. Ural State Technical University, 2001.",----,----,----,----,----,----,----,----,----,----,----,----,----,----,----,----,----,----,----,----,----,--------,----,----
LiCl-UCl3,241.71,0.34-0.66,1028,5*,MSTDB-TC,----,----,----,----,----,----,----,----,----,----,-5.63E-01,1.03E+03,0.00E+00,1029-1252,15*,"Katyshev, Sergey Filippovich. Properties of molten mixtures of alkali metal halides, zirconium, hafnium and uranium. Ural State Technical University, 2001.",----,----,----,----,----,----,----,----,----,----,----,----,----,--------,----,----
LiCl-UCl3,208.4907,0.45-0.55,984,5*,MSTDB-TC,----,----,----,----,----,----,----,----,----,----,-4.37E-01,8.83E+02,0.00E+00,978-1255,15*,"Katyshev, Sergey Filippovich. Properties of molten mixtures of alkali metal halides, zirconium, hafnium and uranium. Ural State Technical University, 2001.",----,----,----,----,----,----,----,----,----,----,----,----,----,--------,----,----
LiCl-UCl3,193.391,0.5-0.5,957,5*,MSTDB-TC,----,----,----,4.63E+00,8.56E-04,966-1124,5,"Katyshev, Sergey Filippovich. Properties of molten mixtures of alkali metal halides, zirconium, hafnium and uranium. Ural State Technical University, 2001.",----,----,----,----,----,----,----,----,----,----,----,----,----,----,----,----,----,----,----,----,----,--------,----,----
LiCl-UCl3,178.2913,0.55-0.45,926,5*,MSTDB-TC,----,----,----,----,----,----,----,----,----,----,-7.08E-01,1.11E+03,0.00E+00,934-1256,15*,"Katyshev, Sergey Filippovich. Properties of molten mixtures of alkali metal halides, zirconium, hafnium and uranium. Ural State Technical University, 2001.",----,----,----,----,----,----,----,----,----,----,----,----,----,--------,----,----
LiCl-UCl3,166.2115,0.59-0.41,897,5*,MSTDB-TC,----,----,----,4.44E+00,9.36E-04,898-1121,5,"Katyshev, Sergey Filippovich. Properties of molten mixtures of alkali metal halides, zirconium, hafnium and uranium. Ural State Technical University, 2001.",----,----,----,----,----,----,----,----,----,----,----,----,----,----,----,----,----,----,----,----,----,--------,----,----
LiCl-UCl3,139.0321,0.68-0.32,822,5*,MSTDB-TC,----,----,----,4.10E+00,8.80E-04,869-1122,5,"Katyshev, Sergey Filippovich. Properties of molten mixtures of alkali metal halides, zirconium, hafnium and uranium. Ural State Technical University, 2001.",----,----,-1.00E+00,1.29E+03,0.00E+00,873-1230,15*,"Katyshev, Sergey Filippovich. Properties of molten mixtures of alkali metal halides, zirconium, hafnium and uranium. Ural State Technical University, 2001.",----,----,----,----,----,----,----,----,----,----,----,----,----,--------,----,----
LiCl-UCl3,117.8925,0.75-0.25,766,5*,MSTDB-TC,----,----,----,3.56E+00,6.48E-04,847-1088,5,"Katyshev, Sergey Filippovich. Properties of molten mixtures of alkali metal halides, zirconium, hafnium and uranium. Ural State Technical University, 2001.",----,----,-1.01E+00,1.25E+03,0.00E+00,821-1244,15*,"Katyshev, Sergey Filippovich. Properties of molten mixtures of alkali metal halides, zirconium, hafnium and uranium. Ural State Technical University, 2001.",----,----,----,----,----,----,----,----,----,----,----,----,----,--------,----,----
LiCl-UCl3,93.733,0.83-0.17,813,5*,MSTDB-TC,----,----,----,3.20E+00,6.44E-04,885-1126,5,"Katyshev, Sergey Filippovich. Properties of molten mixtures of alkali metal halides, zirconium, hafnium and uranium. Ural State Technical University, 2001.",----,----,-1.02E+00,1.25E+03,0.00E+00,870-1246,15*,"Katyshev, Sergey Filippovich. Properties of molten mixtures of alkali metal halides, zirconium, hafnium and uranium. Ural State Technical University, 2001.",----,----,----,----,----,----,----,----,----,----,----,----,----,--------,----,----
LiCl-UCl3,72.5934,0.9-0.1,846,5*,MSTDB-TC,----,----,----,2.62E+00,5.04E-04,885-1125,5,"Katyshev, Sergey Filippovich. Properties of molten mixtures of alkali metal halides, zirconium, hafnium and uranium. Ural State Technical University, 2001.",----,----,-1.17E+00,1.61E+03,0.00E+00,888-1250,15*,"Katyshev, Sergey Filippovich. Properties of molten mixtures of alkali metal halides, zirconium, hafnium and uranium. Ural State Technical University, 2001.",----,----,----,----,----,----,----,----,----,----,----,----,----,--------,----,----
LiCl-UCl3-UCl4,306.679,0.2-0.16-0.64,821,5*,MSTDB-TC,----,----,----,5.50E+00,2.09E-03,961-1061,5,"Katyshev, Sergey Filippovich. Properties of molten mixtures of alkali metal halides, zirconium, hafnium and uranium. Ural State Technical University, 2001.",----,----,----,----,----,----,----,----,----,----,----,----,----,----,----,----,----,----,----,----,----,--------,----,----
LiCl-UCl3-UCl4,294.9796,0.2-0.49-0.31,962,5*,MSTDB-TC,----,----,----,5.56E+00,1.61E-03,1003-1098,5,"Katyshev, Sergey Filippovich. Properties of molten mixtures of alkali metal halides, zirconium, hafnium and uranium. Ural State Technical University, 2001.",----,----,----,----,----,----,----,----,----,----,----,----,----,----,----,----,----,----,----,----,----,--------,----,----
LiCl-UCl3-UCl4,289.6616,0.2-0.64-0.16,1023,5*,MSTDB-TC,----,----,----,5.56E+00,1.34E-03,1064-1210,5,"Katyshev, Sergey Filippovich. Properties of molten mixtures of alkali metal halides, zirconium, hafnium and uranium. Ural State Technical University, 2001.",----,----,----,----,----,----,----,----,----,----,----,----,----,----,----,----,----,----,----,----,----,--------,----,----
LiCl-UCl3-UCl4,294.6122,0.22-0.31-0.47,849,5*,MSTDB-TC,----,----,----,4.64E+00,9.33E-04,966-1082,5,"Katyshev, Sergey Filippovich. Properties of molten mixtures of alkali metal halides, zirconium, hafnium and uranium. Ural State Technical University, 2001.",----,----,----,----,----,----,----,----,----,----,----,----,----,----,----,----,----,----,----,----,----,--------,----,----
LiCl-UCl3-UCl4,257.1256,0.35-0.13-0.52,812,5*,MSTDB-TC,----,----,----,5.14E+00,1.90E-03,887-995,5,"Katyshev, Sergey Filippovich. Properties of molten mixtures of alkali metal halides, zirconium, hafnium and uranium. Ural State Technical University, 2001.",----,----,----,----,----,----,----,----,----,----,----,----,----,----,----,----,----,----,----,----,----,--------,----,----
LiCl-UCl3-UCl4,247.5533,0.35-0.4-0.25,899,5*,MSTDB-TC,----,----,----,5.24E+00,1.51E-03,964-1063,5,"Katyshev, Sergey Filippovich. Properties of molten mixtures of alkali metal halides, zirconium, hafnium and uranium. Ural State Technical University, 2001.",----,----,----,----,----,----,----,----,----,----,----,----,----,----,----,----,----,----,----,----,----,--------,----,----
LiCl-UCl3-UCl4,243.2989,0.35-0.52-0.13,970,5*,MSTDB-TC,----,----,----,5.22E+00,1.27E-03,970-1205,5,"Katyshev, Sergey Filippovich. Properties of molten mixtures of alkali metal halides, zirconium, hafnium and uranium. Ural State Technical University, 2001.",----,----,----,----,----,----,----,----,----,----,----,----,----,----,----,----,----,----,----,----,----,--------,----,----
LiCl-UCl3-UCl4,246.1223,0.37-0.25-0.38,800,5*,MSTDB-TC,----,----,----,4.68E+00,1.20E-03,953-1048,5,"Katyshev, Sergey Filippovich. Properties of molten mixtures of alkali metal halides, zirconium, hafnium and uranium. Ural State Technical University, 2001.",----,----,----,----,----,----,----,----,----,----,----,----,----,----,----,----,----,----,----,----,----,--------,----,----
LiCl-UCl3-UCl4,204.0269,0.5-0.2-0.3,823,5*,MSTDB-TC,----,----,----,4.20E+00,9.29E-04,964-1053,5,"Katyshev, Sergey Filippovich. Properties of molten mixtures of alkali metal halides, zirconium, hafnium and uranium. Ural State Technical University, 2001.",----,----,----,----,----,----,----,----,----,----,----,----,----,----,----,----,----,----,----,----,----,--------,----,----
LiCl-UCl3-UCl4,196.9363,0.5-0.4-0.1,890,5*,MSTDB-TC,----,----,----,4.44E+00,8.59E-04,905-1198,5,"Katyshev, Sergey Filippovich. Properties of molten mixtures of alkali metal halides, zirconium, hafnium and uranium. Ural State Technical University, 2001.",----,----,----,----,----,----,----,----,----,----,----,----,----,----,----,----,----,----,----,----,----,--------,----,----
LiCl-UCl3-UCl4,204.1977,0.51-0.1-0.39,837,5*,MSTDB-TC,----,----,----,4.33E+00,1.29E-03,840-993,5,"Katyshev, Sergey Filippovich. Properties of molten mixtures of alkali metal halides, zirconium, hafnium and uranium. Ural State Technical University, 2001.",----,----,----,----,----,----,----,----,----,----,----,----,----,----,----,----,----,----,----,----,----,--------,----,----
LiCl-UCl3-UCl4,197.1071,0.51-0.3-0.19,810,5*,MSTDB-TC,----,----,----,4.21E+00,8.40E-04,915-1005,5,"Katyshev, Sergey Filippovich. Properties of molten mixtures of alkali metal halides, zirconium, hafnium and uranium. Ural State Technical University, 2001.",----,----,----,----,----,----,----,----,----,----,----,----,----,----,----,----,----,----,----,----,----,--------,----,----
LiCl-UCl3-UCl4,166.0278,0.6-0.32-0.08,822,5*,MSTDB-TC,----,----,----,4.39E+00,1.06E-03,823-1145,5,"Katyshev, Sergey Filippovich. Properties of molten mixtures of alkali metal halides, zirconium, hafnium and uranium. Ural State Technical University, 2001.",----,----,----,----,----,----,----,----,----,----,----,----,----,----,----,----,----,----,----,----,----,--------,----,----
LiCl-UCl3-UCl4,162.4696,0.62-0.23-0.15,815,5*,MSTDB-TC,----,----,----,4.35E+00,1.17E-03,895-1007,5,"Katyshev, Sergey Filippovich. Properties of molten mixtures of alkali metal halides, zirconium, hafnium and uranium. Ural State Technical University, 2001.",----,----,----,----,----,----,----,----,----,----,----,----,----,----,----,----,----,----,----,----,----,--------,----,----
LiCl-UCl3-UCl4,158.0187,0.65-0.07-0.28,845,5*,MSTDB-TC,----,----,----,4.06E+00,1.29E-03,864-992,5,"Katyshev, Sergey Filippovich. Properties of molten mixtures of alkali metal halides, zirconium, hafnium and uranium. Ural State Technical University, 2001.",----,----,----,----,----,----,----,----,----,----,----,----,----,----,----,----,----,----,----,----,----,--------,----,----
LiCl-UCl3-UCl4,149.1426,0.67-0.13-0.2,836,5*,MSTDB-TC,----,----,----,3.58E+00,6.75E-04,908-1006,5,"Katyshev, Sergey Filippovich. Properties of molten mixtures of alkali metal halides, zirconium, hafnium and uranium. Ural State Technical University, 2001.",----,----,----,----,----,----,----,----,----,----,----,----,----,----,----,----,----,----,----,----,----,--------,----,----
LiCl-UCl3-UCl4,135.1194,0.7-0.24-0.06,784,5*,MSTDB-TC,----,----,----,4.05E+00,1.04E-03,774-1132,5,"Katyshev, Sergey Filippovich. Properties of molten mixtures of alkali metal halides, zirconium, hafnium and uranium. Ural State Technical University, 2001.",----,----,----,----,----,----,----,----,----,----,----,----,----,----,----,----,----,----,----,----,----,--------,----,----
LiCl-UCl3-UCl4,108.649,0.79-0.13-0.08,812,5*,MSTDB-TC,----,----,----,3.82E+00,1.24E-03,882-1003,5,"Katyshev, Sergey Filippovich. Properties of molten mixtures of alkali metal halides, zirconium, hafnium and uranium. Ural State Technical University, 2001.",----,----,----,----,----,----,----,----,----,----,----,----,----,----,----,----,----,----,----,----,----,--------,----,----
LiCl-UCl3-UCl4,108.4653,0.8-0.04-0.16,839,5*,MSTDB-TC,----,----,----,3.17E+00,7.33E-04,848-990,5,"Katyshev, Sergey Filippovich. Properties of molten mixtures of alkali metal halides, zirconium, hafnium and uranium. Ural State Technical University, 2001.",----,----,----,----,----,----,----,----,----,----,----,----,----,----,----,----,----,----,----,----,----,--------,----,----
LiCl-UCl3-UCl4,90.8839,0.85-0.06-0.09,825,5*,MSTDB-TC,----,----,----,2.84E+00,5.48E-04,900-1005,5,"Katyshev, Sergey Filippovich. Properties of molten mixtures of alkali metal halides, zirconium, hafnium and uranium. Ural State Technical University, 2001.",----,----,----,----,----,----,----,----,----,----,----,----,----,----,----,----,----,----,----,----,----,--------,----,----
LiCl-UCl3-UCl4,88.7567,0.85-0.12-0.03,824,5*,MSTDB-TC,----,----,----,3.27E+00,8.89E-04,840-1127,5,"Katyshev, Sergey Filippovich. Properties of molten mixtures of alkali metal halides, zirconium, hafnium and uranium. Ural State Technical University, 2001.",----,----,----,----,----,----,----,----,----,----,----,----,----,----,----,----,----,----,----,----,----,--------,----,----
LiCl-UCl4,346.0962,0.1-0.9,850,5*,MSTDB-TC,----,----,----,----,----,----,----,----,----,----,-1.75E+00,1.99E+03,0.00E+00,853-1004,15*,"Katyshev, Sergey Filippovich. Properties of molten mixtures of alkali metal halides, zirconium, hafnium and uranium. Ural State Technical University, 2001.",----,----,----,----,----,----,----,----,----,----,----,----,----,--------,----,----
LiCl-UCl4,319.1005,0.18-0.82,839,5*,MSTDB-TC,----,----,----,5.00E+00,1.83E-03,829-941,5,"Katyshev, Sergey Filippovich. Properties of molten mixtures of alkali metal halides, zirconium, hafnium and uranium. Ural State Technical University, 2001.",----,----,----,----,----,----,----,----,----,----,----,----,----,----,----,----,----,----,----,----,----,--------,----,----
LiCl-UCl4,295.4792,0.25-0.75,829,5*,MSTDB-TC,----,----,----,4.78E+00,1.67E-03,817-962,5,"Katyshev, Sergey Filippovich. Properties of molten mixtures of alkali metal halides, zirconium, hafnium and uranium. Ural State Technical University, 2001.",----,----,----,----,----,----,----,----,----,----,----,----,----,----,----,----,----,----,----,----,----,--------,----,----
LiCl-UCl4,281.9813,0.29-0.71,822,5*,MSTDB-TC,----,----,----,----,----,----,----,----,----,----,-1.50E+00,1.74E+03,0.00E+00,812-1008,15*,"Katyshev, Sergey Filippovich. Properties of molten mixtures of alkali metal halides, zirconium, hafnium and uranium. Ural State Technical University, 2001.",----,----,----,----,----,----,----,----,----,----,----,----,----,--------,----,----
LiCl-UCl4,275.2324,0.31-0.69,819,5*,MSTDB-TC,----,----,----,4.61E+00,1.54E-03,806-926,5,"Katyshev, Sergey Filippovich. Properties of molten mixtures of alkali metal halides, zirconium, hafnium and uranium. Ural State Technical University, 2001.",----,----,----,----,----,----,----,----,----,----,----,----,----,----,----,----,----,----,----,----,----,--------,----,----
LiCl-UCl4,254.9856,0.37-0.63,824,5*,MSTDB-TC,----,----,----,4.48E+00,1.46E-03,778-904,5,"Katyshev, Sergey Filippovich. Properties of molten mixtures of alkali metal halides, zirconium, hafnium and uranium. Ural State Technical University, 2001.",----,----,----,----,----,----,----,----,----,----,----,----,----,----,----,----,----,----,----,----,----,--------,----,----
LiCl-UCl4,244.8621,0.4-0.6,830,5*,MSTDB-TC,----,----,----,----,----,----,----,----,----,----,-1.14E+00,1.51E+03,0.00E+00,788-1003,15*,"Katyshev, Sergey Filippovich. Properties of molten mixtures of alkali metal halides, zirconium, hafnium and uranium. Ural State Technical University, 2001.",----,----,----,----,----,----,----,----,----,----,----,----,----,--------,----,----
LiCl-UCl4,227.9898,0.45-0.55,837,5*,MSTDB-TC,----,----,----,4.35E+00,1.40E-03,785-905,5,"Katyshev, Sergey Filippovich. Properties of molten mixtures of alkali metal halides, zirconium, hafnium and uranium. Ural State Technical University, 2001.",----,----,----,----,----,----,----,----,----,----,----,----,----,----,----,----,----,----,----,----,----,--------,----,----
LiCl-UCl4,217.8664,0.48-0.52,841,5*,MSTDB-TC,----,----,----,----,----,----,----,----,----,----,-8.74E-01,1.28E+03,0.00E+00,753-1009,15*,"Katyshev, Sergey Filippovich. Properties of molten mixtures of alkali metal halides, zirconium, hafnium and uranium. Ural State Technical University, 2001.",----,----,----,----,----,----,----,----,----,----,----,----,----,--------,----,----
LiCl-UCl4,211.1175,0.5-0.5,844,5*,MSTDB-TC,----,----,----,4.23E+00,1.31E-03,783-956,5,"Katyshev, Sergey Filippovich. Properties of molten mixtures of alkali metal halides, zirconium, hafnium and uranium. Ural State Technical University, 2001.",----,----,----,----,----,----,----,----,----,----,----,----,----,----,----,----,----,----,----,----,----,--------,----,----
LiCl-UCl4,187.4962,0.57-0.43,850,5*,MSTDB-TC,----,----,----,4.07E+00,1.21E-03,773-920,5,"Katyshev, Sergey Filippovich. Properties of molten mixtures of alkali metal halides, zirconium, hafnium and uranium. Ural State Technical University, 2001.",----,----,-5.82E-01,9.78E+02,0.00E+00,757-1002,15*,"Katyshev, Sergey Filippovich. Properties of molten mixtures of alkali metal halides, zirconium, hafnium and uranium. Ural State Technical University, 2001.",----,----,----,----,----,----,----,----,----,----,----,----,----,--------,----,----
LiCl-UCl4,157.5499,0.66-0.34,853,5*,MSTDB-TC,----,----,----,4.01E+00,1.32E-03,795-895,5,"Katyshev, Sergey Filippovich. Properties of molten mixtures of alkali metal halides, zirconium, hafnium and uranium. Ural State Technical University, 2001.",----,----,----,----,----,----,----,----,----,----,----,----,----,----,----,----,----,----,----,----,----,--------,----,----
LiCl-UCl4,153.7515,0.67-0.33,853,5*,MSTDB-TC,----,----,----,3.81E+00,1.12E-03,748-871,5,"Katyshev, Sergey Filippovich. Properties of molten mixtures of alkali metal halides, zirconium, hafnium and uranium. Ural State Technical University, 2001.",----,----,-8.31E-01,1.14E+03,0.00E+00,730-1020,15*,"Katyshev, Sergey Filippovich. Properties of molten mixtures of alkali metal halides, zirconium, hafnium and uranium. Ural State Technical University, 2001.",----,----,----,----,----,----,----,----,----,----,----,----,----,--------,----,----
LiCl-UCl4,126.7557,0.75-0.25,850,5*,MSTDB-TC,----,----,----,3.51E+00,9.89E-04,780-975,5,"Katyshev, Sergey Filippovich. Properties of molten mixtures of alkali metal halides, zirconium, hafnium and uranium. Ural State Technical University, 2001.",----,----,----,----,----,----,----,----,----,----,----,----,----,----,----,----,----,----,----,----,----,--------,----,----
LiCl-UCl4,123.3813,0.76-0.24,849,5*,MSTDB-TC,----,----,----,3.49E+00,9.85E-04,787-926,5,"Katyshev, Sergey Filippovich. Properties of molten mixtures of alkali metal halides, zirconium, hafnium and uranium. Ural State Technical University, 2001.",----,----,----,----,----,----,----,----,----,----,----,----,----,----,----,----,----,----,----,----,----,--------,----,----
LiCl-UCl4,113.2579,0.79-0.21,846,5*,MSTDB-TC,----,----,----,3.35E+00,9.44E-04,812-908,5,"Katyshev, Sergey Filippovich. Properties of molten mixtures of alkali metal halides, zirconium, hafnium and uranium. Ural State Technical University, 2001.",----,----,-9.11E-01,1.16E+03,0.00E+00,816-1080,15*,"Katyshev, Sergey Filippovich. Properties of molten mixtures of alkali metal halides, zirconium, hafnium and uranium. Ural State Technical University, 2001.",----,----,----,----,----,----,----,----,----,----,----,----,----,--------,----,----
LiCl-UCl4,312.3515,0.8-0.2,845,5*,MSTDB-TC,----,----,----,----,----,----,----,----,----,----,-1.69E+00,1.92E+03,0.00E+00,836-1001,15*,"Katyshev, Sergey Filippovich. Properties of molten mixtures of alkali metal halides, zirconium, hafnium and uranium. Ural State Technical University, 2001.",----,----,----,----,----,----,----,----,----,----,----,----,----,--------,----,----
LiCl-UCl4,82.8876,0.88-0.12,843,5*,MSTDB-TC,----,----,----,2.98E+00,8.92E-04,845-937,5,"Katyshev, Sergey Filippovich. Properties of molten mixtures of alkali metal halides, zirconium, hafnium and uranium. Ural State Technical University, 2001.",----,----,----,----,----,----,----,----,----,----,----,----,----,----,----,----,----,----,----,----,----,--------,----,----
LiCl-UCl4,76.1387,0.9-0.1,850,5*,MSTDB-TC,----,----,----,----,----,----,----,----,----,----,-1.21E+00,1.27E+03,0.00E+00,883-1143,15*,"Katyshev, Sergey Filippovich. Properties of molten mixtures of alkali metal halides, zirconium, hafnium and uranium. Ural State Technical University, 2001.",----,----,----,----,----,----,----,----,----,----,----,----,----,--------,----,----
LiCl-UCl4,59.2663,0.95-0.05,867,5*,MSTDB-TC,----,----,----,2.34E+00,5.69E-04,885-989,5,"Katyshev, Sergey Filippovich. Properties of molten mixtures of alkali metal halides, zirconium, hafnium and uranium. Ural State Technical University, 2001.",----,----,----,----,----,----,----,----,----,----,----,----,----,----,----,----,----,----,----,----,----,--------,----,----
LiF,25.9394,Pure Salt,1121.2,1,"Douglas, T. B.; Dever, J. L. Lithium Fluoride: Heat Content from 0 to 900, the Melting Point and Heat of Fusion 1. J. Am. Chem. Soc. 1954, 76 (19), 4826-4829. https://doi.org/10.1021/ja01648a016.",1943,----,"Ruff, O.; Schmidt, G.; Mugdan, S. Arbeiten Aus Dem Gebiet Hoher Temperaturen. XV. Die Dampfdrucke Der Alkalifluoride. Zeitschrift for Anorg. und Allg. Chemie 1922, 123 (1), 83-88. https://doi.org/10.1002/zaac.19221230108.",2.37E+00,5.00E-04,1123.6-1367.5,1,"Hill, D. G.; Cantor, S.; Ward, W. T. Molar Volumes in the LiF-ThF4 System. J. Inorg. Nucl. Chem. 1967, 29 (1), 241-243. https://doi.org/10.1016/0022-1902(67)80163-5.",1.15E-01,2.70E+04,----,----,----,1133-1772,1,"Abe, Y.; Kosugiyama, O.; Nagashima, A. Viscosity of LiF-BeF2 Eutectic Mixture (XBeF2 = 0.328) and LiF Single Salt at Elevated Temperatures. J. Nucl. Mater. 1981, 99 (2-3), 173-183. https://doi.org/10.1016/0022-3115(81)90186-0.",1.88E+00,-3.99E-04,1118.5-1900,20,"Gheribi, A. E.; Torres, J. A.; Chartrand, P. Recommended Values for the Thermal Conductivity of Molten Salts between the Melting and Boiling Points. Sol. Energy Mater. Sol. Cells 2014, 126, 11-25. https://doi.org/10.1016/j.solmat.2014.03.028.",64.18,----,----,----,3,"Chase, M. W.; Davies, C. A.; Downey, J. R.; Frurip, D. J.; McDonald, R. A.; Syverud, A. N. NIST-JANAF Thermodynamic Tables. J. Phys. Chem. Ref. Data Monogr. 1998, 9.",342.70,0.10,2426.0,1.16,"S. Hara, K. Ogino, ""The Densities and the Surface Tensions of Fluoride Melts"", ISIJ International, vol. 29, no. 6, pp. 477-485 (1989)"
LiF-NaF,40.3833,0.1-0.9,1229,5*,"Beilmann, Markus, O. Benes, R. J. M. Konings, and Th Fanghnel. ""Thermodynamic investigation of the (LiF+ NaF+ CaF2+ LaF3) system."" The Journal of Chemical Thermodynamics 43, no. 10 (2011): 1515-1524.",----,----,----,2.92E+00,7.79E-04,1280-1320,1,"Janz, G. J.; Gardner, G. L.; Krebs, U. Molten Salts: Volume 4, Part 1, Fluorides and Mixtures Electrical Conductance, Density, Viscosity, and Surface Tension Data. J. Phys. Chem. Ref. Data. 1974, 3 (1).",----,----,----,----,----,----,----,----,----,----,----,----,----,----,----,----,----,----,----,----,----,--------,----,----
LiF-NaF,38.7784,0.2-0.8,1184,5*,"Beilmann, Markus, O. Benes, R. J. M. Konings, and Th Fanghnel. ""Thermodynamic investigation of the (LiF+ NaF+ CaF2+ LaF3) system."" The Journal of Chemical Thermodynamics 43, no. 10 (2011): 1515-1524.",----,----,----,2.68E+00,6.04E-04,1280-1320,1,"Janz, G. J.; Gardner, G. L.; Krebs, U. Molten Salts: Volume 4, Part 1, Fluorides and Mixtures Electrical Conductance, Density, Viscosity, and Surface Tension Data. J. Phys. Chem. Ref. Data. 1974, 3 (1).",----,----,----,----,----,----,----,----,----,----,----,----,----,----,----,----,----,----,----,----,----,--------,----,----
LiF-NaF,37.1735,0.3-0.7,1132,5*,"Beilmann, Markus, O. Benes, R. J. M. Konings, and Th Fanghnel. ""Thermodynamic investigation of the (LiF+ NaF+ CaF2+ LaF3) system."" The Journal of Chemical Thermodynamics 43, no. 10 (2011): 1515-1524.",----,----,----,2.58E+00,5.43E-04,1230-1320,1,"Janz, G. J.; Gardner, G. L.; Krebs, U. Molten Salts: Volume 4, Part 1, Fluorides and Mixtures Electrical Conductance, Density, Viscosity, and Surface Tension Data. J. Phys. Chem. Ref. Data. 1974, 3 (1).",----,----,----,----,----,----,----,----,----,----,----,----,----,----,----,----,----,----,----,----,----,--------,----,----
LiF-NaF,35.5687,0.4-0.6,1074,5*,"Beilmann, Markus, O. Benes, R. J. M. Konings, and Th Fanghnel. ""Thermodynamic investigation of the (LiF+ NaF+ CaF2+ LaF3) system."" The Journal of Chemical Thermodynamics 43, no. 10 (2011): 1515-1524.",----,----,----,2.58E+00,5.58E-04,1130-1320,1,"Janz, G. J.; Gardner, G. L.; Krebs, U. Molten Salts: Volume 4, Part 1, Fluorides and Mixtures Electrical Conductance, Density, Viscosity, and Surface Tension Data. J. Phys. Chem. Ref. Data. 1974, 3 (1).",----,----,----,----,----,----,----,----,----,----,----,----,----,----,----,----,----,----,----,----,----,--------,----,----
LiF-NaF,33.9638,0.5-0.5,1007,5*,"Beilmann, Markus, O. Benes, R. J. M. Konings, and Th Fanghnel. ""Thermodynamic investigation of the (LiF+ NaF+ CaF2+ LaF3) system."" The Journal of Chemical Thermodynamics 43, no. 10 (2011): 1515-1524.",----,----,----,2.56E+00,5.60E-04,1130-1320,1,"Janz, G. J.; Gardner, G. L.; Krebs, U. Molten Salts: Volume 4, Part 1, Fluorides and Mixtures Electrical Conductance, Density, Viscosity, and Surface Tension Data. J. Phys. Chem. Ref. Data. 1974, 3 (1).",----,----,----,----,----,----,----,----,----,----,----,----,----,----,----,----,----,----,----,----,----,--------,----,----
LiF-NaF,32.3589,0.6-0.4,930,5*,"Beilmann, Markus, O. Benes, R. J. M. Konings, and Th Fanghnel. ""Thermodynamic investigation of the (LiF+ NaF+ CaF2+ LaF3) system."" The Journal of Chemical Thermodynamics 43, no. 10 (2011): 1515-1524.",----,----,----,2.53E+00,5.55E-04,1130-1320,1,"Janz, G. J.; Gardner, G. L.; Krebs, U. Molten Salts: Volume 4, Part 1, Fluorides and Mixtures Electrical Conductance, Density, Viscosity, and Surface Tension Data. J. Phys. Chem. Ref. Data. 1974, 3 (1).",1.16E-01,2.68E+04,----,----,----,973-1073,10,"Cohen, S. I.; Jones, T. N. VISCOSITY MEASUREMENTS ON MOLTEN FLUORIDE MIXTURES ORNL-2278; Oak Ridge National Lab., Tenn.: Oak Ridge, TN (United States), 1957. https://doi.org/10.2172/4803933.",----,----,----,----,----,125.00,-0.07,----,----,10,"Powers, W. D.; Cohen, S. I.; Greene, N. D. Physical Properties of Molten Reactor Fuels and Coolants. Nucl. Sci. Eng. 1963, 17 (2), 200-211. https://doi.org/10.13182/NSE63-5.",319.39,0.10,2189.0,6,"G.W. Mellors, S. Senderoff, ""The Density and Surface Tension of Molten Fluorides"" Proceedings of the First Australian Conference on Electrochemistry, pp. 578-598 (1965)"
LiF-NaF,30.754,0.7-0.3,982,5*,"Beilmann, Markus, O. Benes, R. J. M. Konings, and Th Fanghnel. ""Thermodynamic investigation of the (LiF+ NaF+ CaF2+ LaF3) system."" The Journal of Chemical Thermodynamics 43, no. 10 (2011): 1515-1524.",----,----,----,2.47E+00,5.28E-04,1130-1320,1,"Janz, G. J.; Gardner, G. L.; Krebs, U. Molten Salts: Volume 4, Part 1, Fluorides and Mixtures Electrical Conductance, Density, Viscosity, and Surface Tension Data. J. Phys. Chem. Ref. Data. 1974, 3 (1).",----,----,----,----,----,----,----,----,----,----,----,----,----,----,----,----,----,----,----,----,----,--------,----,----
LiF-NaF,29.1492,0.8-0.2,1034,5*,"Beilmann, Markus, O. Benes, R. J. M. Konings, and Th Fanghnel. ""Thermodynamic investigation of the (LiF+ NaF+ CaF2+ LaF3) system."" The Journal of Chemical Thermodynamics 43, no. 10 (2011): 1515-1524.",----,----,----,2.43E+00,5.12E-04,1130-1320,1,"Janz, G. J.; Gardner, G. L.; Krebs, U. Molten Salts: Volume 4, Part 1, Fluorides and Mixtures Electrical Conductance, Density, Viscosity, and Surface Tension Data. J. Phys. Chem. Ref. Data. 1974, 3 (1).",----,----,----,----,----,----,----,----,----,----,----,----,----,----,----,----,----,----,----,----,----,--------,----,----
LiF-NaF,27.5443,0.9-0.1,1080,5*,"Beilmann, Markus, O. Benes, R. J. M. Konings, and Th Fanghnel. ""Thermodynamic investigation of the (LiF+ NaF+ CaF2+ LaF3) system."" The Journal of Chemical Thermodynamics 43, no. 10 (2011): 1515-1524.",----,----,----,2.40E+00,5.10E-04,1130-1320,1,"Janz, G. J.; Gardner, G. L.; Krebs, U. Molten Salts: Volume 4, Part 1, Fluorides and Mixtures Electrical Conductance, Density, Viscosity, and Surface Tension Data. J. Phys. Chem. Ref. Data. 1974, 3 (1).",----,----,----,----,----,----,----,----,----,----,----,----,----,----,----,----,----,----,----,----,----,--------,----,----
LiF-NaF-UF4-ZrF4,83.569,0.35-0.32-0.04-0.29,1064,20,MSTDB-TC,----,----,----,----,----,----,----,----,----,----,----,----,----,----,----,----,----,----,----,----,----,101.44,----,----,----,25,"Powers, W. D.; Cohen, S. I.; Greene, N. D. Physical Properties of Molten Reactor Fuels and Coolants. Nucl. Sci. Eng. 1963, 17 (2), 200-211. https://doi.org/10.13182/NSE63-5.",----,----,--------,----,----
LiF-NaF-UF4-ZrF4,70.3409,0.55-0.2-0.04-0.21,818,5*,"Cohen, S. I.; Jones, T. N. VISCOSITY MEASUREMENTS ON MOLTEN FLUORIDE MIXTURES ORNL-2278; Oak Ridge National Lab., Tenn.: Oak Ridge, TN (United States), 1957. https://doi.org/10.2172/4803933.",----,----,----,3.72E+00,8.50E-04,818-1273,5,"Powers, W. D.; Cohen, S. I.; Greene, N. D. Physical Properties of Molten Reactor Fuels and Coolants. Nucl. Sci. Eng. 1963, 17 (2), 200-211. https://doi.org/10.13182/NSE63-5.",5.85E-02,3.86E+04,----,----,----,873-1073,10,"Cohen, S. I.; Jones, T. N. VISCOSITY MEASUREMENTS ON MOLTEN FLUORIDE MIXTURES ORNL-2278; Oak Ridge National Lab., Tenn.: Oak Ridge, TN (United States), 1957. https://doi.org/10.2172/4803933.",----,----,----,----,----,97.06,----,----,----,25,"Powers, W. D.; Cohen, S. I.; Greene, N. D. Physical Properties of Molten Reactor Fuels and Coolants. Nucl. Sci. Eng. 1963, 17 (2), 200-211. https://doi.org/10.13182/NSE63-5.",----,----,--------,----,----
LiF-NaF-ZrF4,126.3522,0.182-0.121-0.697,1081,20,MSTDB-TC,----,----,----,4.41E+00,8.92E-04,1023-1123,2,"Mellors, G. W.; Senderoff, S. The Density and Surface Tension of Molten Fluorides II. The System NaF-LiF-ZrF4. J. Electrochem. Soc. 1964, 111 (12), 1355-1357.",----,----,----,----,----,----,----,----,----,----,----,----,----,----,----,----,----,----,----,----,----,--------,----,----
LiF-NaF-ZrF4,112.8663,0.242-0.161-0.597,1153,20,MSTDB-TC,----,----,----,4.29E+00,8.92E-04,1023-1123,2,"Mellors, G. W.; Senderoff, S. The Density and Surface Tension of Molten Fluorides II. The System NaF-LiF-ZrF4. J. Electrochem. Soc. 1964, 111 (12), 1355-1357.",----,----,----,----,----,----,----,----,----,----,----,----,----,----,----,----,----,----,----,----,----,--------,----,----
