Repository: jakenumbers/Molten-Salt-TP-Suite-Codes-Development

# Integrated Structural Coherence Model (SCM) and Machine-Learning Interatomic Potential (MLIP)

This repository contains the Python scripts and SLURM batch files required to run the Integrated Structural Coherence Model (ISM) pipeline through an HPC Cluster. 

This pipeline is a highly automated computational framework designed to extract macroscopic thermodynamics, structural geometry, and microscale vibrational/spectral dynamics of molten salts directly from a universal Machine Learning Interatomic Potential (MLIP).

This pipeline originates from:

File: MD_Simulations/Molten_Salt_Thermophysical_Properties.csv (part 10 of 13)
formula,molecularWeight,comp,melt,melt_unc,melt_ref,boil,boil_unc,boil_ref,rho_a,rho_b,rho_range,rho_unc,rho_ref,mu_a,mu_b,mu_a2,mu_b2,mu_c,mu_range,mu_unc,mu_ref,k_a,k_b,k_range,k_unc,k_ref,cp_a,cp_b,cp_c,cp_d,cp_unc,cp_ref,sigma_a,sigma_b,sigma_range,sigma_unc,sigma_ref
LiF-NaF-ZrF4,86.3024,0.36-0.24-0.4,1228,20,MSTDB-TC,----,----,----,4.02E+00,8.92E-04,1023-1123,2,"Mellors, G. W.; Senderoff, S. The Density and Surface Tension of Molten Fluorides II. The System NaF-LiF-ZrF4. J. Electrochem. Soc. 1964, 111 (12), 1355-1357.",----,----,----,----,----,----,----,----,----,----,----,----,----,----,----,----,----,----,----,----,----,--------,----,----
LiF-NaF-ZrF4,82.4495,0.405-0.22-0.375,1213,20,MSTDB-TC,----,----,----,3.75E+00,8.60E-04,783-1273,5,"Powers, W. D.; Cohen, S. I.; Greene, N. D. Physical Properties of Molten Reactor Fuels and Coolants. Nucl. Sci. Eng. 1963, 17 (2), 200-211. https://doi.org/10.13182/NSE63-5.",7.55E-02,3.56E+04,----,----,----,783-1273,10,"Powers, W. D.; Cohen, S. I.; Greene, N. D. Physical Properties of Molten Reactor Fuels and Coolants. Nucl. Sci. Eng. 1963, 17 (2), 200-211. https://doi.org/10.13182/NSE63-5.",----,----,----,----,----,106.88,----,----,----,25,"Powers, W. D.; Cohen, S. I.; Greene, N. D. Physical Properties of Molten Reactor Fuels and Coolants. Nucl. Sci. Eng. 1963, 17 (2), 200-211. https://doi.org/10.13182/NSE63-5.",----,----,--------,----,----
LiF-NaF-ZrF4,72.8165,0.42-0.28-0.3,1196,20,MSTDB-TC,----,----,----,3.50E+00,5.95E-04,1023-1123,2,"Mellors, G. W.; Senderoff, S. The Density and Surface Tension of Molten Fluorides II. The System NaF-LiF-ZrF4. J. Electrochem. Soc. 1964, 111 (12), 1355-1357.",----,----,----,----,----,----,----,----,----,----,----,----,----,----,----,----,----,----,----,----,----,--------,----,----
LiF-NaF-ZrF4,56.6335,0.492-0.328-0.18,1147,20,MSTDB-TC,----,----,----,3.44E+00,7.93E-04,1023-1123,2,"Mellors, G. W.; Senderoff, S. The Density and Surface Tension of Molten Fluorides II. The System NaF-LiF-ZrF4. J. Electrochem. Soc. 1964, 111 (12), 1355-1357.",----,----,----,----,----,----,----,----,----,----,----,----,----,----,----,----,----,----,----,----,----,--------,----,----
LiF-NaF-ZrF4,49.4828,0.524-0.349-0.127,1113,20,MSTDB-TC,----,----,----,3.08E+00,5.95E-04,1023-1123,2,"Mellors, G. W.; Senderoff, S. The Density and Surface Tension of Molten Fluorides II. The System NaF-LiF-ZrF4. J. Electrochem. Soc. 1964, 111 (12), 1355-1357.",----,----,----,----,----,----,----,----,----,----,----,----,----,----,----,----,----,----,----,----,----,--------,----,----
LiF-NaF-ZrF4,46.5191,0.537-0.358-0.105,1088,20,MSTDB-TC,----,----,----,3.18E+00,7.43E-04,1023-1123,2,"Mellors, G. W.; Senderoff, S. The Density and Surface Tension of Molten Fluorides II. The System NaF-LiF-ZrF4. J. Electrochem. Soc. 1964, 111 (12), 1355-1357.",----,----,----,----,----,----,----,----,----,----,----,----,----,----,----,----,----,----,----,----,----,--------,----,----
LiF-NaF-ZrF4,61.9641,0.55-0.22-0.23,1149,20,MSTDB-TC,----,----,----,----,----,----,----,----,----,----,----,----,----,----,----,----,6.07E-01,0.00E+00,917-997,20,"Khokhlov, V., I. Korzun, V. Dokutovich, and E. Filatov. ""Heat capacity and thermal conductivity of molten ternary lithium, sodium, potassium, and zirconium fluorides mixtures."" Journal of Nuclear Materials 410, no. 1-3 (2011): 32-38.",40.89,0.08,----,----,10,"Khokhlov, V., I. Korzun, V. Dokutovich, and E. Filatov. ""Heat capacity and thermal conductivity of molten ternary lithium, sodium, potassium, and zirconium fluorides mixtures."" Journal of Nuclear Materials 410, no. 1-3 (2011): 32-38.",----,----,--------,----,----
LiF-NaF-ZrF4,42.7398,0.554-0.369-0.077,1032,20,MSTDB-TC,----,----,----,2.91E+00,5.45E-04,1023-1123,2,"Mellors, G. W.; Senderoff, S. The Density and Surface Tension of Molten Fluorides II. The System NaF-LiF-ZrF4. J. Electrochem. Soc. 1964, 111 (12), 1355-1357.",----,----,----,----,----,----,----,----,----,----,----,----,----,----,----,----,----,----,----,----,----,--------,----,----
LiF-NaF-ZrF4,39.1018,0.57-0.38-0.05,966,20,MSTDB-TC,----,----,----,2.93E+00,6.94E-04,1023-1123,2,"Mellors, G. W.; Senderoff, S. The Density and Surface Tension of Molten Fluorides II. The System NaF-LiF-ZrF4. J. Electrochem. Soc. 1964, 111 (12), 1355-1357.",----,----,----,----,----,----,----,----,----,----,----,----,----,----,----,----,----,----,----,----,----,--------,----,----
LiF-NaF-ZrF4,----,0.583-0.388-0.029,923,20,MSTDB-TC,----,----,----,----,----,----,----,----,----,----,----,----,----,----,----,----,----,----,----,----,----,----,----,----,----,----,----,342.36,0.13,2135.0,5.1967,"G.W. Mellors, S. Senderoff, ""The Density and Surface Tension of Molten Fluorides II. The System NaF-LiF-ZrF4"" Journal of the Electrochemical Society, vol. 111, no. 12, pp. 1355-1357 (1964)"
LiF-NaF-ZrF4,----,0.566-0.377-0.057,982,20,MSTDB-TC,----,----,----,----,----,----,----,----,----,----,----,----,----,----,----,----,----,----,----,----,----,----,----,----,----,----,----,322.68,0.12,2134.0,7.079199999999999,"G.W. Mellors, S. Senderoff, ""The Density and Surface Tension of Molten Fluorides II. The System NaF-LiF-ZrF4"" Journal of the Electrochemical Society, vol. 111, no. 12, pp. 1355-1357 (1964)"
LiF-NaF-ZrF4,----,0.531-0.354-0.115,1101,20,MSTDB-TC,----,----,----,----,----,----,----,----,----,----,----,----,----,----,----,----,----,----,----,----,----,----,----,----,----,----,----,293.88,0.10,2137.0,5.4008,"G.W. Mellors, S. Senderoff, ""The Density and Surface Tension of Molten Fluorides II. The System NaF-LiF-ZrF4"" Journal of the Electrochemical Society, vol. 111, no. 12, pp. 1355-1357 (1964)"
LiF-NaF-ZrF4,----,0.522-0.348-0.13,1116,20,MSTDB-TC,----,----,----,----,----,----,----,----,----,----,----,----,----,----,----,----,----,----,----,----,----,----,----,----,----,----,----,254.16,0.07,2143.0,8.517,"G.W. Mellors, S. Senderoff, ""The Density and Surface Tension of Molten Fluorides II. The System NaF-LiF-ZrF4"" Journal of the Electrochemical Society, vol. 111, no. 12, pp. 1355-1357 (1964)"
LiF-NaF-ZrF4,----,0.493-0.329-0.178,1146,20,MSTDB-TC,----,----,----,----,----,----,----,----,----,----,----,----,----,----,----,----,----,----,----,----,----,----,----,----,----,----,----,272.30,0.10,2142.0,6.9218,"G.W. Mellors, S. Senderoff, ""The Density and Surface Tension of Molten Fluorides II. The System NaF-LiF-ZrF4"" Journal of the Electrochemical Society, vol. 111, no. 12, pp. 1355-1357 (1964)"
LiF-NaF-ZrF4,----,0.48-0.32-0.2,1157,20,MSTDB-TC,----,----,----,----,----,----,----,----,----,----,----,----,----,----,----,----,----,----,----,----,----,----,----,----,----,----,----,269.63,0.11,2142.0,6.836,"G.W. Mellors, S. Senderoff, ""The Density and Surface Tension of Molten Fluorides II. The System NaF-LiF-ZrF4"" Journal of the Electrochemical Society, vol. 111, no. 12, pp. 1355-1357 (1964)"
LiF-NaF-ZrF4,----,0.429-0.286-0.285,1190,20,MSTDB-TC,----,----,----,----,----,----,----,----,----,----,----,----,----,----,----,----,----,----,----,----,----,----,----,----,----,----,----,213.42,0.07,2142.0,6.0562,"G.W. Mellors, S. Senderoff, ""The Density and Surface Tension of Molten Fluorides II. The System NaF-LiF-ZrF4"" Journal of the Electrochemical Society, vol. 111, no. 12, pp. 1355-1357 (1964)"
LiF-NaF-ZrF4,----,0.4-0.267-0.333,1207,20,MSTDB-TC,----,----,----,----,----,----,----,----,----,----,----,----,----,----,----,----,----,----,----,----,----,----,----,----,----,----,----,212.73,0.08,2142.0,9.7111,"G.W. Mellors, S. Senderoff, ""The Density and Surface Tension of Molten Fluorides II. The System NaF-LiF-ZrF4"" Journal of the Electrochemical Society, vol. 111, no. 12, pp. 1355-1357 (1964)"
LiF-NaF-ZrF4,----,0.375-0.25-0.375,1221,20,MSTDB-TC,----,----,----,----,----,----,----,----,----,----,----,----,----,----,----,----,----,----,----,----,----,----,----,----,----,----,----,206.91,0.08,2151.0,5.021,"G.W. Mellors, S. Senderoff, ""The Density and Surface Tension of Molten Fluorides II. The System NaF-LiF-ZrF4"" Journal of the Electrochemical Society, vol. 111, no. 12, pp. 1355-1357 (1964)"
LiF-NaF-ZrF4,----,0.3-0.2-0.5,1243,20,MSTDB-TC,----,----,----,----,----,----,----,----,----,----,----,----,----,----,----,----,----,----,----,----,----,----,----,----,----,----,----,199.31,0.08,2154.0,7.3001,"G.W. Mellors, S. Senderoff, ""The Density and Surface Tension of Molten Fluorides II. The System NaF-LiF-ZrF4"" Journal of the Electrochemical Society, vol. 111, no. 12, pp. 1355-1357 (1964)"
LiF-NaF-ZrF4,----,0.24-0.16-0.6,1148,20,MSTDB-TC,----,----,----,----,----,----,----,----,----,----,----,----,----,----,----,----,----,----,----,----,----,----,----,----,----,----,----,195.80,0.08,2152.0,6.7935,"G.W. Mellors, S. Senderoff, ""The Density and Surface Tension of Molten Fluorides II. The System NaF-LiF-ZrF4"" Journal of the Electrochemical Society, vol. 111, no. 12, pp. 1355-1357 (1964)"
LiF-ThF4,251.6133,0.2-0.8,1295,5*,"Benes, O.; Beilmann, M.; Konings, R.J.M. Thermodynamic assessment of the LiF-NaF-ThF4-UF4 system. J. Nucl. Mater. 2010, 405 (2), 186-198.",----,----,----,7.35E+00,1.04E-03,1320-1440,1,"Hill, D. G.; Cantor, S.; Ward, W. T. Molar Volumes in the LiF-ThF4 System. J. Inorg. Nucl. Chem. 1967, 29 (1), 241-243. https://doi.org/10.1016/0022-1902(67)80163-5.",----,----,----,----,----,----,----,----,----,----,----,----,----,----,----,----,----,----,----,----,----,--------,----,----
LiF-ThF4,195.1948,0.4-0.6,1165,5*,"Benes, O.; Beilmann, M.; Konings, R.J.M. Thermodynamic assessment of the LiF-NaF-ThF4-UF4 system. J. Nucl. Mater. 2010, 405 (2), 186-198.",----,----,----,6.93E+00,1.12E-03,1220-1360,1,"Hill, D. G.; Cantor, S.; Ward, W. T. Molar Volumes in the LiF-ThF4 System. J. Inorg. Nucl. Chem. 1967, 29 (1), 241-243. https://doi.org/10.1016/0022-1902(67)80163-5.",----,----,----,----,----,----,----,----,----,----,----,----,----,----,----,----,----,----,----,----,----,--------,----,----
LiF-ThF4,138.7763,0.6-0.4,1015,5*,"Benes, O.; Beilmann, M.; Konings, R.J.M. Thermodynamic assessment of the LiF-NaF-ThF4-UF4 system. J. Nucl. Mater. 2010, 405 (2), 186-198.",----,----,----,6.16E+00,1.04E-03,1080-1260,1,"Hill, D. G.; Cantor, S.; Ward, W. T. Molar Volumes in the LiF-ThF4 System. J. Inorg. Nucl. Chem. 1967, 29 (1), 241-243. https://doi.org/10.1016/0022-1902(67)80163-5.",----,----,----,----,----,----,----,----,----,----,----,----,----,----,----,----,----,----,----,420.07,0.17,2251.0,1.8900000000000001,"K. Yajima, H. Moriyama, Y. Tominaga, T. Hara, J. Oishi, ""Surface Tension of LiF-ThF4 Binary Melts and LiF-BeF2-ThF4 Ternary Melts"", Journal of Chemical & Engineering Data, vol. 29, no. 2, pp. 122-124 (1982) https://doi.org/10.1021/je00036a005"
LiF-ThF4,90.8206,0.77-0.23,855,5*,"Benes, O.; Beilmann, M.; Konings, R.J.M. Thermodynamic assessment of the LiF-NaF-ThF4-UF4 system. J. Nucl. Mater. 2010, 405 (2), 186-198.",----,----,----,----,----,----,----,----,----,----,----,----,----,----,----,----,5.50E-01,0.00E+00,1082-1084,15,"Khokhlov, V., I. Korzun, V. Dokutovich, and E. Filatov. ""Heat capacity and thermal conductivity of molten ternary lithium, sodium, potassium, and zirconium fluorides mixtures."" Journal of Nuclear Materials 410, no. 1-3 (2011): 32-38.",----,----,----,----,----,----,----,----,--------,----,----
LiF-ThF4,82.3579,0.8-0.2,911,5*,"Benes, O.; Beilmann, M.; Konings, R.J.M. Thermodynamic assessment of the LiF-NaF-ThF4-UF4 system. J. Nucl. Mater. 2010, 405 (2), 186-198.",----,----,----,4.79E+00,8.44E-04,1020-1220,1,"Hill, D. G.; Cantor, S.; Ward, W. T. Molar Volumes in the LiF-ThF4 System. J. Inorg. Nucl. Chem. 1967, 29 (1), 241-243. https://doi.org/10.1016/0022-1902(67)80163-5.",----,----,----,----,----,----,----,----,----,----,----,----,----,----,----,----,----,----,----,398.00,0.13,2061.0,1.72,"K. Yajima, H. Moriyama, Y. Tominaga, T. Hara, J. Oishi, ""Surface Tension of LiF-ThF4 Binary Melts and LiF-BeF2-ThF4 Ternary Melts"", Journal of Chemical & Engineering Data, vol. 29, no. 2, pp. 122-124 (1982) https://doi.org/10.1021/je00036a005"
LiF-ThF4,78.5214,0.8136-0.1864,930,5*,"Benes, O.; Beilmann, M.; Konings, R.J.M. Thermodynamic assessment of the LiF-NaF-ThF4-UF4 system. J. Nucl. Mater. 2010, 405 (2), 186-198.",----,----,----,4.89E+00,9.20E-04,1040-1220,1,"Hill, D. G.; Cantor, S.; Ward, W. T. Molar Volumes in the LiF-ThF4 System. J. Inorg. Nucl. Chem. 1967, 29 (1), 241-243. https://doi.org/10.1016/0022-1902(67)80163-5.",----,----,----,----,----,----,----,----,----,----,----,----,----,----,----,----,----,----,----,----,----,--------,----,----
LiF-ThF4,----,0.7-0.3,862,20,MSTDB-TC,----,----,----,----,----,----,----,----,----,----,----,----,----,----,----,----,----,----,----,----,----,----,----,----,----,----,----,410.55,0.15,2222.0,1.21,"K. Yajima, H. Moriyama, Y. Tominaga, T. Hara, J. Oishi, ""Surface Tension of LiF-ThF4 Binary Melts and LiF-BeF2-ThF4 Ternary Melts"", Journal of Chemical & Engineering Data, vol. 29, no. 2, pp. 122-124 (1982) https://doi.org/10.1021/je00036a005"
LiF-ThF4,----,0.677-0.323,895,20,MSTDB-TC,----,----,----,----,----,----,----,----,----,----,----,----,----,----,----,----,----,----,----,----,----,----,----,----,----,----,----,406.47,0.15,2155.0,1.58,"K. Yajima, H. Moriyama, Y. Tominaga, T. Hara, J. Oishi, ""Surface Tension of LiF-ThF4 Binary Melts and LiF-BeF2-ThF4 Ternary Melts"", Journal of Chemical & Engineering Data, vol. 29, no. 2, pp. 122-124 (1982) https://doi.org/10.1021/je00036a005"
LiF-ThF4,----,0.5-0.5,1095,20,MSTDB-TC,----,----,----,----,----,----,----,----,----,----,----,----,----,----,----,----,----,----,----,----,----,----,----,----,----,----,----,399.66,0.14,2387.0,1.67,"K. Yajima, H. Moriyama, Y. Tominaga, T. Hara, J. Oishi, ""Surface Tension of LiF-ThF4 Binary Melts and LiF-BeF2-ThF4 Ternary Melts"", Journal of Chemical & Engineering Data, vol. 29, no. 2, pp. 122-124 (1982) https://doi.org/10.1021/je00036a005"
LiF-ThF4-UF4,89.5629,0.775-0.1995-0.0255,852,20,MSTDB-TC,----,----,----,5.17E+00,9.24E-04,873-1023,5,"Park, Jaewoo, Amanda Leong, and Jinsuo Zhang. ""Density Measurements of Molten Salts."" Journal of Chemical & Engineering Data 68, no. 8 (2023): 1892-1898.",----,----,----,----,----,----,----,----,----,----,----,----,----,----,----,----,----,----,----,----,----,--------,----,----
LiF-UF4,198.7893,0.4-0.6,1073,5*,"Benes, O.; Beilmann, M.; Konings, R.J.M. Thermodynamic assessment of the LiF-NaF-ThF4-UF4 system. J. Nucl. Mater. 2010, 405 (2), 186-198.",----,----,----,7.89E+00,1.69E-03,1100-1340,1,"Porter, B.; Meaker, R. E. Density and Molar Volumes of Binary Fluoride Mixtures. U.S. Dept. of the Interior, Bureau of Mines. 1966.",----,----,----,----,----,----,----,----,----,----,----,----,----,----,----,----,----,----,----,358.20,0.13,2391.0,2,"A.A. Klimenkov, N.N. Kurbatov, S.P. Raspopin, Yu.F. Chervinskii, ""Density and Surface Tension of Molten Mixtures of Uranium Tetrafluoride with Lithium and Sodium Fluorides"" Atomnaya Energiya, vol. 56, no. 5, pp. 312-313 (1984)"
LiF-UF4,169.981,0.5-0.5,999,5*,"Benes, O.; Beilmann, M.; Konings, R.J.M. Thermodynamic assessment of the LiF-NaF-ThF4-UF4 system. J. Nucl. Mater. 2010, 405 (2), 186-198.",----,----,----,6.96E+00,1.28E-03,1040-1340,1,"Porter, B.; Meaker, R. E. Density and Molar Volumes of Binary Fluoride Mixtures. U.S. Dept. of the Interior, Bureau of Mines. 1966.",----,----,----,----,----,----,----,----,----,----,----,----,----,----,----,----,----,----,----,341.10,0.12,2293.0,2,"A.A. Klimenkov, N.N. Kurbatov, S.P. Raspopin, Yu.F. Chervinskii, ""Density and Surface Tension of Molten Mixtures of Uranium Tetrafluoride with Lithium and Sodium Fluorides"" Atomnaya Energiya, vol. 56, no. 5, pp. 312-313 (1984)"
LiF-UF4,161.3385,0.53-0.47,971,5*,"Benes, O.; Beilmann, M.; Konings, R.J.M. Thermodynamic assessment of the LiF-NaF-ThF4-UF4 system. J. Nucl. Mater. 2010, 405 (2), 186-198.",----,----,----,----,----,----,----,----,7.90E-02,4.30E+04,----,----,----,973-1073,5,"Blanke, B.C.; Bousquet, E. N.; Curtis, M. L.; Murphy, E. L. Density and Viscosity of Fused Mixtures of Lithium, Beryllium, and Uranium Fluorides. Mound Laboratory. 1959.",----,----,----,----,----,----,----,----,----,----,----,----,----,--------,----,----
LiF-UF4,141.1727,0.6-0.4,884,5*,"Benes, O.; Beilmann, M.; Konings, R.J.M. Thermodynamic assessment of the LiF-NaF-ThF4-UF4 system. J. Nucl. Mater. 2010, 405 (2), 186-198.",----,----,----,6.39E+00,1.17E-03,980-1340,1,"Porter, B.; Meaker, R. E. Density and Molar Volumes of Binary Fluoride Mixtures. U.S. Dept. of the Interior, Bureau of Mines. 1966.",----,----,----,----,----,----,----,----,----,----,----,----,----,----,----,----,----,----,----,337.60,0.11,2232.0,2,"A.A. Klimenkov, N.N. Kurbatov, S.P. Raspopin, Yu.F. Chervinskii, ""Density and Surface Tension of Molten Mixtures of Uranium Tetrafluoride with Lithium and Sodium Fluorides"" Atomnaya Energiya, vol. 56, no. 5, pp. 312-313 (1984)"
LiF-UF4,126.7685,0.65-0.35,858,5*,"Benes, O.; Beilmann, M.; Konings, R.J.M. Thermodynamic assessment of the LiF-NaF-ThF4-UF4 system. J. Nucl. Mater. 2010, 405 (2), 186-198.",----,----,----,----,----,----,----,----,1.70E-01,3.64E+04,----,----,----,973-1073,5,"Blanke, B.C.; Bousquet, E. N.; Curtis, M. L.; Murphy, E. L. Density and Viscosity of Fused Mixtures of Lithium, Beryllium, and Uranium Fluorides. Mound Laboratory. 1959.",----,----,----,----,----,----,----,----,----,----,----,----,----,--------,----,----
LiF-UF4,105.1623,0.725-0.275,771,5*,"Benes, O.; Beilmann, M.; Konings, R.J.M. Thermodynamic assessment of the LiF-NaF-ThF4-UF4 system. J. Nucl. Mater. 2010, 405 (2), 186-198.",----,----,----,6.11E+00,1.27E-03,980-1340,1,"Porter, B.; Meaker, R. E. Density and Molar Volumes of Binary Fluoride Mixtures. U.S. Dept. of the Interior, Bureau of Mines. 1966.",----,----,----,----,----,----,----,----,----,----,----,----,----,----,----,----,----,----,----,----,----,--------,----,----
LiF-UF4,83.556,0.8-0.2,908,5*,"Benes, O.; Beilmann, M.; Konings, R.J.M. Thermodynamic assessment of the LiF-NaF-ThF4-UF4 system. J. Nucl. Mater. 2010, 405 (2), 186-198.",----,----,----,----,----,----,----,----,4.41E-02,4.29E+04,----,----,----,973-1073,5,"Blanke, B.C.; Bousquet, E. N.; Curtis, M. L.; Murphy, E. L. Density and Viscosity of Fused Mixtures of Lithium, Beryllium, and Uranium Fluorides. Mound Laboratory. 1959.",----,----,----,----,----,----,----,----,----,----,----,336.70,0.11,2245.0,2,"A.A. Klimenkov, N.N. Kurbatov, S.P. Raspopin, Yu.F. Chervinskii, ""Density and Surface Tension of Molten Mixtures of Uranium Tetrafluoride with Lithium and Sodium Fluorides"" Atomnaya Energiya, vol. 56, no. 5, pp. 312-313 (1984)"
LiF-UF4,69.1519,0.85-0.15,996,5*,"Benes, O.; Beilmann, M.; Konings, R.J.M. Thermodynamic assessment of the LiF-NaF-ThF4-UF4 system. J. Nucl. Mater. 2010, 405 (2), 186-198.",----,----,----,4.46E+00,7.29E-04,1020-1340,1,"Porter, B.; Meaker, R. E. Density and Molar Volumes of Binary Fluoride Mixtures. U.S. Dept. of the Interior, Bureau of Mines. 1966.",----,----,----,----,----,----,----,----,----,----,----,----,----,----,----,----,----,----,----,336.00,0.10,2260.0,2,"A.A. Klimenkov, N.N. Kurbatov, S.P. Raspopin, Yu.F. Chervinskii, ""Density and Surface Tension of Molten Mixtures of Uranium Tetrafluoride with Lithium and Sodium Fluorides"" Atomnaya Energiya, vol. 56, no. 5, pp. 312-313 (1984)"
LiF-UF4,----,0.9-0.1,1062,20,MSTDB-TC,----,----,----,----,----,----,----,----,----,----,----,----,----,----,----,----,----,----,----,----,----,----,----,----,----,----,----,334.60,0.10,2335.0,2,"A.A. Klimenkov, N.N. Kurbatov, S.P. Raspopin, Yu.F. Chervinskii, ""Density and Surface Tension of Molten Mixtures of Uranium Tetrafluoride with Lithium and Sodium Fluorides"" Atomnaya Energiya, vol. 56, no. 5, pp. 312-313 (1984)"
LiF-UF4,----,0.75-0.25,801,20,MSTDB-TC,----,----,----,----,----,----,----,----,----,----,----,----,----,----,----,----,----,----,----,----,----,----,----,----,----,----,----,337.20,0.11,2200.0,2,"A.A. Klimenkov, N.N. Kurbatov, S.P. Raspopin, Yu.F. Chervinskii, ""Density and Surface Tension of Molten Mixtures of Uranium Tetrafluoride with Lithium and Sodium Fluorides"" Atomnaya Energiya, vol. 56, no. 5, pp. 312-313 (1984)"
LiF-UF4,----,0.7-0.3,804,20,MSTDB-TC,----,----,----,----,----,----,----,----,----,----,----,----,----,----,----,----,----,----,----,----,----,----,----,----,----,----,----,337.10,0.11,2212.0,2,"A.A. Klimenkov, N.N. Kurbatov, S.P. Raspopin, Yu.F. Chervinskii, ""Density and Surface Tension of Molten Mixtures of Uranium Tetrafluoride with Lithium and Sodium Fluorides"" Atomnaya Energiya, vol. 56, no. 5, pp. 312-313 (1984)"
LiF-UF4,----,0.55-0.45,932,20,MSTDB-TC,----,----,----,----,----,----,----,----,----,----,----,----,----,----,----,----,----,----,----,----,----,----,----,----,----,----,----,339.60,0.12,2244.0,2,"A.A. Klimenkov, N.N. Kurbatov, S.P. Raspopin, Yu.F. Chervinskii, ""Density and Surface Tension of Molten Mixtures of Uranium Tetrafluoride with Lithium and Sodium Fluorides"" Atomnaya Energiya, vol. 56, no. 5, pp. 312-313 (1984)"
LiF-UF4,----,0.45-0.55,1026,20,MSTDB-TC,----,----,----,----,----,----,----,----,----,----,----,----,----,----,----,----,----,----,----,----,----,----,----,----,----,----,----,344.10,0.12,2396.0,2,"A.A. Klimenkov, N.N. Kurbatov, S.P. Raspopin, Yu.F. Chervinskii, ""Density and Surface Tension of Molten Mixtures of Uranium Tetrafluoride with Lithium and Sodium Fluorides"" Atomnaya Energiya, vol. 56, no. 5, pp. 312-313 (1984)"
LiF-UF4,----,0.3-0.7,1148,20,MSTDB-TC,----,----,----,----,----,----,----,----,----,----,----,----,----,----,----,----,----,----,----,----,----,----,----,----,----,----,----,368.40,0.14,2540.0,2,"A.A. Klimenkov, N.N. Kurbatov, S.P. Raspopin, Yu.F. Chervinskii, ""Density and Surface Tension of Molten Mixtures of Uranium Tetrafluoride with Lithium and Sodium Fluorides"" Atomnaya Energiya, vol. 56, no. 5, pp. 312-313 (1984)"
LiF-UF4,----,0.2-0.8,1222,20,MSTDB-TC,----,----,----,----,----,----,----,----,----,----,----,----,----,----,----,----,----,----,----,----,----,----,----,----,----,----,----,372.20,0.14,2676.0,2,"A.A. Klimenkov, N.N. Kurbatov, S.P. Raspopin, Yu.F. Chervinskii, ""Density and Surface Tension of Molten Mixtures of Uranium Tetrafluoride with Lithium and Sodium Fluorides"" Atomnaya Energiya, vol. 56, no. 5, pp. 312-313 (1984)"
LiF-ZrF4,124.8341,0.3-0.7,996,5*,"Thoma, R. E.; Insley, H.; Friedman, H. A.; Weaver, C. F. Phase Equilibria in the Systems BeF2-ThF4 and LiF-BeF2-ThF4. J. Phys. Chem. 1960, 64(7), 865-870. https://doi.org/10.1021/j100836a010.",----,----,----,4.74E+00,1.32E-03,1053-1133,1,"Katyshev, S. F.; Artemov, V. V; Desyatnik, V. N. Density and surface tension of melts of zirconium and hafnium fluorides with lithium fluoride. Sov. At. Energy. 1987, 63, 929-930.",----,----,----,----,----,----,----,----,----,----,----,----,----,----,----,----,----,----,----,----,----,--------,----,----
LiF-ZrF4,110.7063,0.4-0.6,911,5*,"Thoma, R. E.; Insley, H.; Friedman, H. A.; Weaver, C. F. Phase Equilibria in the Systems BeF2-ThF4 and LiF-BeF2-ThF4. J. Phys. Chem. 1960, 64(7), 865-870. https://doi.org/10.1021/j100836a010.",----,----,----,4.49E+00,1.25E-03,1003-1133,1,"Katyshev, S. F.; Artemov, V. V; Desyatnik, V. N. Density and surface tension of melts of zirconium and hafnium fluorides with lithium fluoride. Sov. At. Energy. 1987, 63, 929-930.",----,----,----,----,----,----,----,----,----,----,----,----,----,----,----,----,----,----,----,----,----,--------,----,----
LiF-ZrF4,96.5785,0.5-0.5,787,5*,"Thoma, R. E.; Insley, H.; Friedman, H. A.; Weaver, C. F. Phase Equilibria in the Systems BeF2-ThF4 and LiF-BeF2-ThF4. J. Phys. Chem. 1960, 64(7), 865-870. https://doi.org/10.1021/j100836a010.",----,----,----,4.42E+00,1.30E-03,943-1073,1,"Katyshev, S. F.; Artemov, V. V; Desyatnik, V. N. Density and surface tension of melts of zirconium and hafnium fluorides with lithium fluoride. Sov. At. Energy. 1987, 63, 929-930.",----,----,----,----,----,----,----,----,----,----,----,----,----,----,----,----,----,----,----,----,----,--------,----,----
LiF-ZrF4,82.4507,0.6-0.4,848,5*,"Thoma, R. E.; Insley, H.; Friedman, H. A.; Weaver, C. F. Phase Equilibria in the Systems BeF2-ThF4 and LiF-BeF2-ThF4. J. Phys. Chem. 1960, 64(7), 865-870. https://doi.org/10.1021/j100836a010.",----,----,----,3.88E+00,9.12E-04,993-1103,1,"Katyshev, S. F.; Artemov, V. V; Desyatnik, V. N. Density and surface tension of melts of zirconium and hafnium fluorides with lithium fluoride. Sov. At. Energy. 1987, 63, 929-930.",----,----,----,----,----,----,----,----,----,----,----,----,----,----,----,----,----,----,----,----,----,--------,----,----
LiF-ZrF4,68.3229,0.7-0.3,846,5*,"Thoma, R. E.; Insley, H.; Friedman, H. A.; Weaver, C. F. Phase Equilibria in the Systems BeF2-ThF4 and LiF-BeF2-ThF4. J. Phys. Chem. 1960, 64(7), 865-870. https://doi.org/10.1021/j100836a010.",----,----,----,3.82E+00,1.01E-03,973-1133,1,"Katyshev, S. F.; Artemov, V. V; Desyatnik, V. N. Density and surface tension of melts of zirconium and hafnium fluorides with lithium fluoride. Sov. At. Energy. 1987, 63, 929-930.",----,----,----,----,----,----,----,----,----,----,----,----,----,----,----,----,----,----,----,----,----,--------,----,----
LiF-ZrF4,61.259,0.75-0.25,930,5*,"Thoma, R. E.; Insley, H.; Friedman, H. A.; Weaver, C. F. Phase Equilibria in the Systems BeF2-ThF4 and LiF-BeF2-ThF4. J. Phys. Chem. 1960, 64(7), 865-870. https://doi.org/10.1021/j100836a010.",----,----,----,3.68E+00,9.00E-04,1013-1083,1,"Katyshev, S. F.; Artemov, V. V; Desyatnik, V. N. Density and surface tension of melts of zirconium and hafnium fluorides with lithium fluoride. Sov. At. Energy. 1987, 63, 929-930.",----,----,----,----,----,----,----,----,----,----,----,----,----,----,----,----,----,----,----,----,----,--------,----,----
LiF-ZrF4,57.5857,0.776-0.224,910,5*,"Thoma, R. E.; Insley, H.; Friedman, H. A.; Weaver, C. F. Phase Equilibria in the Systems BeF2-ThF4 and LiF-BeF2-ThF4. J. Phys. Chem. 1960, 64(7), 865-870. https://doi.org/10.1021/j100836a010.",----,----,----,3.21E+00,5.62E-04,1055-1145,1,"Katyshev, S. F.; Artemov, V. V; Desyatnik, V. N. Density and surface tension of melts of zirconium and hafnium fluorides with lithium fluoride. Sov. At. Energy. 1987, 63, 929-930.",----,----,----,----,----,----,----,----,----,----,----,----,----,----,----,----,----,----,----,----,----,--------,----,----
LiF-ZrF4,54.195,0.8-0.2,891,5*,"Thoma, R. E.; Insley, H.; Friedman, H. A.; Weaver, C. F. Phase Equilibria in the Systems BeF2-ThF4 and LiF-BeF2-ThF4. J. Phys. Chem. 1960, 64(7), 865-870. https://doi.org/10.1021/j100836a010.",----,----,----,3.19E+00,6.00E-04,1073-1153,1,"Katyshev, S. F.; Artemov, V. V; Desyatnik, V. N. Density and surface tension of melts of zirconium and hafnium fluorides with lithium fluoride. Sov. At. Energy. 1987, 63, 929-930.",----,----,----,----,----,----,----,----,----,----,----,----,----,----,----,----,----,----,----,----,----,--------,----,----
LiF-ZrF4,52.641,0.811-0.189,909,5*,"Thoma, R. E.; Insley, H.; Friedman, H. A.; Weaver, C. F. Phase Equilibria in the Systems BeF2-ThF4 and LiF-BeF2-ThF4. J. Phys. Chem. 1960, 64(7), 865-870. https://doi.org/10.1021/j100836a010.",----,----,----,3.25E+00,6.83E-04,1045-1135,1,"Katyshev, S. F.; Artemov, V. V; Desyatnik, V. N. Density and surface tension of melts of zirconium and hafnium fluorides with lithium fluoride. Sov. At. Energy. 1987, 63, 929-930.",----,----,----,----,----,----,----,----,----,----,----,----,----,----,----,----,----,----,----,----,----,--------,----,----
LiF-ZrF4,48.4026,0.841-0.159,957,5*,"Thoma, R. E.; Insley, H.; Friedman, H. A.; Weaver, C. F. Phase Equilibria in the Systems BeF2-ThF4 and LiF-BeF2-ThF4. J. Phys. Chem. 1960, 64(7), 865-870. https://doi.org/10.1021/j100836a010.",----,----,----,3.29E+00,7.75E-04,1051-1140,1,"Katyshev, S. F.; Artemov, V. V; Desyatnik, V. N. Density and surface tension of melts of zirconium and hafnium fluorides with lithium fluoride. Sov. At. Energy. 1987, 63, 929-930.",----,----,----,----,----,----,----,----,----,----,----,----,----,----,----,----,----,----,----,----,----,--------,----,----
LiF-ZrF4,47.1311,0.85-0.15,971,5*,"Thoma, R. E.; Insley, H.; Friedman, H. A.; Weaver, C. F. Phase Equilibria in the Systems BeF2-ThF4 and LiF-BeF2-ThF4. J. Phys. Chem. 1960, 64(7), 865-870. https://doi.org/10.1021/j100836a010.",----,----,----,3.25E+00,7.50E-04,1043-1133,1,"Katyshev, S. F.; Artemov, V. V; Desyatnik, V. N. Density and surface tension of melts of zirconium and hafnium fluorides with lithium fluoride. Sov. At. Energy. 1987, 63, 929-930.",----,----,----,----,----,----,----,----,----,----,----,----,----,----,----,----,----,----,----,----,----,--------,----,----
LiF-ZrF4,44.8707,0.866-0.134,991,5*,"Thoma, R. E.; Insley, H.; Friedman, H. A.; Weaver, C. F. Phase Equilibria in the Systems BeF2-ThF4 and LiF-BeF2-ThF4. J. Phys. Chem. 1960, 64(7), 865-870. https://doi.org/10.1021/j100836a010.",----,----,----,3.23E+00,7.55E-04,1070-1162,1,"Katyshev, S. F.; Artemov, V. V; Desyatnik, V. N. Density and surface tension of melts of zirconium and hafnium fluorides with lithium fluoride. Sov. At. Energy. 1987, 63, 929-930.",----,----,----,----,----,----,----,----,----,----,----,----,----,----,----,----,----,----,----,----,----,--------,----,----
LiF-ZrF4,41.9038,0.887-0.113,1016,5*,"Thoma, R. E.; Insley, H.; Friedman, H. A.; Weaver, C. F. Phase Equilibria in the Systems BeF2-ThF4 and LiF-BeF2-ThF4. J. Phys. Chem. 1960, 64(7), 865-870. https://doi.org/10.1021/j100836a010.",----,----,----,3.18E+00,7.98E-04,1070-1158,1,"Katyshev, S. F.; Artemov, V. V; Desyatnik, V. N. Density and surface tension of melts of zirconium and hafnium fluorides with lithium fluoride. Sov. At. Energy. 1987, 63, 929-930.",----,----,----,----,----,----,----,----,----,----,----,----,----,----,----,----,----,----,----,----,----,--------,----,----
LiF-ZrF4,40.0672,0.9-0.1,1031,5*,"Thoma, R. E.; Insley, H.; Friedman, H. A.; Weaver, C. F. Phase Equilibria in the Systems BeF2-ThF4 and LiF-BeF2-ThF4. J. Phys. Chem. 1960, 64(7), 865-870. https://doi.org/10.1021/j100836a010.",----,----,----,3.00E+00,6.35E-04,1063-1143,1,"Katyshev, S. F.; Artemov, V. V; Desyatnik, V. N. Density and surface tension of melts of zirconium and hafnium fluorides with lithium fluoride. Sov. At. Energy. 1987, 63, 929-930.",----,----,----,----,----,----,----,----,----,----,----,----,----,----,----,----,----,----,----,----,----,--------,----,----
LiF-ZrF4,39.2196,0.906-0.094,1037,5*,"Thoma, R. E.; Insley, H.; Friedman, H. A.; Weaver, C. F. Phase Equilibria in the Systems BeF2-ThF4 and LiF-BeF2-ThF4. J. Phys. Chem. 1960, 64(7), 865-870. https://doi.org/10.1021/j100836a010.",----,----,----,2.88E+00,5.67E-04,1091-1185,1,"Katyshev, S. F.; Artemov, V. V; Desyatnik, V. N. Density and surface tension of melts of zirconium and hafnium fluorides with lithium fluoride. Sov. At. Energy. 1987, 63, 929-930.",----,----,----,----,----,----,----,----,----,----,----,----,----,----,----,----,----,----,----,----,----,--------,----,----
LiF-ZrF4,36.8178,0.923-0.077,1057,5*,"Thoma, R. E.; Insley, H.; Friedman, H. A.; Weaver, C. F. Phase Equilibria in the Systems BeF2-ThF4 and LiF-BeF2-ThF4. J. Phys. Chem. 1960, 64(7), 865-870. https://doi.org/10.1021/j100836a010.",----,----,----,3.34E+00,1.03E-03,1103-1200,1,"Katyshev, S. F.; Artemov, V. V; Desyatnik, V. N. Density and surface tension of melts of zirconium and hafnium fluorides with lithium fluoride. Sov. At. Energy. 1987, 63, 929-930.",----,----,----,----,----,----,----,----,----,----,----,----,----,----,----,----,----,----,----,----,----,--------,----,----
LiF-ZrF4,34.6987,0.938-0.062,1069,5*,"Thoma, R. E.; Insley, H.; Friedman, H. A.; Weaver, C. F. Phase Equilibria in the Systems BeF2-ThF4 and LiF-BeF2-ThF4. J. Phys. Chem. 1960, 64(7), 865-870. https://doi.org/10.1021/j100836a010.",----,----,----,3.32E+00,1.08E-03,1097-1203,1,"Katyshev, S. F.; Artemov, V. V; Desyatnik, V. N. Density and surface tension of melts of zirconium and hafnium fluorides with lithium fluoride. Sov. At. Energy. 1987, 63, 929-930.",----,----,----,----,----,----,----,----,----,----,----,----,----,----,----,----,----,----,----,----,----,--------,----,----
LiF-ZrF4,32.862,0.951-0.049,1079,5*,"Thoma, R. E.; Insley, H.; Friedman, H. A.; Weaver, C. F. Phase Equilibria in the Systems BeF2-ThF4 and LiF-BeF2-ThF4. J. Phys. Chem. 1960, 64(7), 865-870. https://doi.org/10.1021/j100836a010.",----,----,----,3.02E+00,8.81E-04,1103-1213,1,"Katyshev, S. F.; Artemov, V. V; Desyatnik, V. N. Density and surface tension of melts of zirconium and hafnium fluorides with lithium fluoride. Sov. At. Energy. 1987, 63, 929-930.",----,----,----,----,----,----,----,----,----,----,----,----,----,----,----,----,----,----,----,----,----,--------,----,----
LiF-ZrF4,31.1667,0.963-0.037,1089,5*,"Thoma, R. E.; Insley, H.; Friedman, H. A.; Weaver, C. F. Phase Equilibria in the Systems BeF2-ThF4 and LiF-BeF2-ThF4. J. Phys. Chem. 1960, 64(7), 865-870. https://doi.org/10.1021/j100836a010.",----,----,----,3.30E+00,1.16E-03,1100-1207,1,"Katyshev, S. F.; Artemov, V. V; Desyatnik, V. N. Density and surface tension of melts of zirconium and hafnium fluorides with lithium fluoride. Sov. At. Energy. 1987, 63, 929-930.",----,----,----,----,----,----,----,----,----,----,----,----,----,----,----,----,----,----,----,----,----,--------,----,----
LiF-ZrF4,28.3411,0.983-0.017,1102,5*,"Thoma, R. E.; Insley, H.; Friedman, H. A.; Weaver, C. F. Phase Equilibria in the Systems BeF2-ThF4 and LiF-BeF2-ThF4. J. Phys. Chem. 1960, 64(7), 865-870. https://doi.org/10.1021/j100836a010.",----,----,----,3.44E+00,1.38E-03,1130-1185,1,"Katyshev, S. F.; Artemov, V. V; Desyatnik, V. N. Density and surface tension of melts of zirconium and hafnium fluorides with lithium fluoride. Sov. At. Energy. 1987, 63, 929-930.",----,----,----,----,----,----,----,----,----,----,----,----,----,----,----,----,----,----,----,----,----,--------,----,----
MgCl2,95.211,Pure Salt,987,1,"Moore, G. E. Heat Contents at High Temperatures of the Anhydrous Chlorides of Calcium, Iron, Magnesium and Manganese. J. Am. Chem. Soc. 1943, 65 (9), 1700-1703. https://doi.org/10.1021/ja01249a014.",1640,20.0,"Glushko, V. P.; Medvedev, V. A.; Bergman, G. A.; Vasilev, B. P.; Gurvich, L. V; Alekseev, V. I.; Kolesov, V. P.; Yungman, V. S.; Ioffe, N. T.; Vorabev, A. F. Thermicheskie Konstanty Veshchestv. Russia 1972.",1.97E+00,2.88E-04,987-1300,1,"Parker, S. S.; Long, A.; Lhermitte, C.; Vogel, S.; Monreal, M.; Jackson, J.M. Thermophysical properties of liquid chlorides from 600 to 1600 K: Melt point, enthalpy of fusion, and volumetric expansion. J. Mol. Liq. 2022, 346, 118147.",1.80E-01,2.05E+04,----,----,----,993-1173,1,"Toerklep, K.; Oeye, H. A. Viscosity of Molten Alkaline-Earth Chlorides. J. Chem. Eng. Data 1982, 27(4), 387-391. https://doi.org/10.1021/je00030a006.",2.24E-01,-2.00E-05,987.15-1700,20,"Gheribi, A. E.; Torres, J. A.; Chartrand, P. Recommended Values for the Thermal Conductivity of Molten Salts between the Melting and Boiling Points. Sol. Energy Mater. Sol. Cells 2014, 126, 11-25. https://doi.org/10.1016/j.solmat.2014.03.028.",92.05,----,----,----,10,"Moore, G. E. Heat Contents at High Temperatures of the Anhydrous Chlorides of Calcium, Iron, Magnesium and Manganese. J. Am. Chem. Soc. 1943, 65 (9), 1700-1703. https://doi.org/10.1021/ja01249a014.",76.73,0.01,2223.0,0.8,"Desyatnikov, O.G., ""Surface Tension of Melt System KCl-NaCl-MgCl2"" Russian Journal of Applied Chemistry, No. 6 (1956)"
MgCl2-NaCl,60.2812,0.05-0.95,1055,5*,"Chartrand, P.; Pelton, A. D. Thermodynamic evaluation and optimization of the LiCl-NaCl-KCl-RbCl-CsCl-MgCl2-CaCl2 system using the modified quasi-chemical model. Metall. Mater. Trans. A. 2001, 32, 1361-1383. ",----,----,----,2.14E+00,5.39E-04,1030-1120,1,"Lillebuen, B., Ph.D. Thesis, The Technical University of Norway, Trondheim, Norway, (1969)",----,----,----,----,----,----,----,----,----,----,----,----,----,----,----,----,----,----,----,----,----,--------,----,----
MgCl2-NaCl,62.4873,0.11-0.89,1026,5*,"Chartrand, P.; Pelton, A. D. Thermodynamic evaluation and optimization of the LiCl-NaCl-KCl-RbCl-CsCl-MgCl2-CaCl2 system using the modified quasi-chemical model. Metall. Mater. Trans. A. 2001, 32, 1361-1383. ",----,----,----,2.14E+00,5.31E-04,1080-1120,1,"Lillebuen, B., Ph.D. Thesis, The Technical University of Norway, Trondheim, Norway, (1969)",----,----,----,----,----,----,----,----,----,----,----,----,----,----,----,----,----,----,----,----,----,--------,----,----
MgCl2-NaCl,65.7964,0.2-0.8,962,5*,"Chartrand, P.; Pelton, A. D. Thermodynamic evaluation and optimization of the LiCl-NaCl-KCl-RbCl-CsCl-MgCl2-CaCl2 system using the modified quasi-chemical model. Metall. Mater. Trans. A. 2001, 32, 1361-1383. ",----,----,----,----,----,----,----,----,1.36E-01,1.93E+04,----,----,----,973-1073,15,"Bondarenko, N. V.; Strelets, Kh. L. J. Appl. Chem. (USSR). 1965, 38, 1254.",----,----,----,----,----,----,----,----,----,----,----,----,----,--------,----,----
MgCl2-NaCl,67.1201,0.236-0.764,928,5*,"Chartrand, P.; Pelton, A. D. Thermodynamic evaluation and optimization of the LiCl-NaCl-KCl-RbCl-CsCl-MgCl2-CaCl2 system using the modified quasi-chemical model. Metall. Mater. Trans. A. 2001, 32, 1361-1383. ",----,----,----,2.05E+00,4.29E-04,1050-1090,1,"Lillebuen, B., Ph.D. Thesis, The Technical University of Norway, Trondheim, Norway, (1969)",----,----,----,----,----,----,----,----,----,----,----,----,----,----,----,----,----,----,----,----,----,--------,----,----
MgCl2-NaCl,69.0688,0.289-0.711,865,5*,"Chartrand, P.; Pelton, A. D. Thermodynamic evaluation and optimization of the LiCl-NaCl-KCl-RbCl-CsCl-MgCl2-CaCl2 system using the modified quasi-chemical model. Metall. Mater. Trans. A. 2001, 32, 1361-1383. ",----,----,----,2.04E+00,4.19E-04,1040-1100,1,"Lillebuen, B., Ph.D. Thesis, The Technical University of Norway, Trondheim, Norway, (1969)",----,----,----,----,----,----,----,----,----,----,----,----,----,----,----,----,----,----,----,----,----,--------,----,----
MgCl2-NaCl,69.4732,0.3-0.7,849,5*,"Chartrand, P.; Pelton, A. D. Thermodynamic evaluation and optimization of the LiCl-NaCl-KCl-RbCl-CsCl-MgCl2-CaCl2 system using the modified quasi-chemical model. Metall. Mater. Trans. A. 2001, 32, 1361-1383. ",----,----,----,----,----,----,----,----,1.01E-01,2.12E+04,----,----,----,973-1073,15,"Bondarenko, N. V.; Strelets, Kh. L. J. Appl. Chem. (USSR). 1965, 38, 1254.",----,----,----,----,----,----,----,----,----,----,----,----,----,--------,----,----
MgCl2-NaCl,70.8337,0.337-0.663,797,5*,"Chartrand, P.; Pelton, A. D. Thermodynamic evaluation and optimization of the LiCl-NaCl-KCl-RbCl-CsCl-MgCl2-CaCl2 system using the modified quasi-chemical model. Metall. Mater. Trans. A. 2001, 32, 1361-1383. ",----,----,----,2.12E+00,4.82E-04,1050-1110,1,"Lillebuen, B., Ph.D. Thesis, The Technical University of Norway, Trondheim, Norway, (1969)",----,----,----,----,----,----,----,----,----,----,----,----,----,----,----,----,----,----,----,----,----,--------,----,----
MgCl2-NaCl,73.1501,0.4-0.6,741,5*,"Chartrand, P.; Pelton, A. D. Thermodynamic evaluation and optimization of the LiCl-NaCl-KCl-RbCl-CsCl-MgCl2-CaCl2 system using the modified quasi-chemical model. Metall. Mater. Trans. A. 2001, 32, 1361-1383. ",----,----,----,----,----,----,----,----,8.28E-02,2.17E+04,----,----,----,973-1073,15,"Bondarenko, N. V.; Strelets, Kh. L. J. Appl. Chem. (USSR). 1965, 38, 1254.",----,----,----,----,----,----,----,----,----,----,----,----,----,--------,----,----
MgCl2-NaCl,73.8119,0.418-0.582,736,5*,"Chartrand, P.; Pelton, A. D. Thermodynamic evaluation and optimization of the LiCl-NaCl-KCl-RbCl-CsCl-MgCl2-CaCl2 system using the modified quasi-chemical model. Metall. Mater. Trans. A. 2001, 32, 1361-1383. ",----,----,----,2.13E+00,4.74E-04,1030-1100,1,"Lillebuen, B., Ph.D. Thesis, The Technical University of Norway, Trondheim, Norway, (1969)",----,----,----,----,----,----,----,----,----,----,----,----,----,----,----,----,----,----,----,----,----,--------,----,----
