Repository: jakenumbers/Molten-Salt-TP-Suite-Codes-Development

# Integrated Structural Coherence Model (SCM) and Machine-Learning Interatomic Potential (MLIP)

This repository contains the Python scripts and SLURM batch files required to run the Integrated Structural Coherence Model (ISM) pipeline through an HPC Cluster. 

This pipeline is a highly automated computational framework designed to extract macroscopic thermodynamics, structural geometry, and microscale vibrational/spectral dynamics of molten salts directly from a universal Machine Learning Interatomic Potential (MLIP).

This pipeline originates from:

File: MD_Simulations/Molten_Salt_Thermophysical_Properties.csv (part 11 of 13)
formula,molecularWeight,comp,melt,melt_unc,melt_ref,boil,boil_unc,boil_ref,rho_a,rho_b,rho_range,rho_unc,rho_ref,mu_a,mu_b,mu_a2,mu_b2,mu_c,mu_range,mu_unc,mu_ref,k_a,k_b,k_range,k_unc,k_ref,cp_a,cp_b,cp_c,cp_d,cp_unc,cp_ref,sigma_a,sigma_b,sigma_range,sigma_unc,sigma_ref
MgCl2-NaCl,76.8269,0.5-0.5,755,5*,"Chartrand, P.; Pelton, A. D. Thermodynamic evaluation and optimization of the LiCl-NaCl-KCl-RbCl-CsCl-MgCl2-CaCl2 system using the modified quasi-chemical model. Metall. Mater. Trans. A. 2001, 32, 1361-1383. ",----,----,----,----,----,----,----,----,8.64E-02,2.25E+04,----,----,----,973-1073,15,"Bondarenko, N. V.; Strelets, Kh. L. J. Appl. Chem. (USSR). 1965, 38, 1254.",----,----,----,----,----,----,----,----,----,----,----,----,----,--------,----,----
MgCl2-NaCl,77.3784,0.515-0.485,770,5*,"Chartrand, P.; Pelton, A. D. Thermodynamic evaluation and optimization of the LiCl-NaCl-KCl-RbCl-CsCl-MgCl2-CaCl2 system using the modified quasi-chemical model. Metall. Mater. Trans. A. 2001, 32, 1361-1383. ",----,----,----,2.20E+00,5.27E-04,1040-1120,1,"Lillebuen, B., Ph.D. Thesis, The Technical University of Norway, Trondheim, Norway, (1969)",----,----,----,----,----,----,----,----,----,----,----,----,----,----,----,----,----,----,----,----,----,--------,----,----
MgCl2-NaCl,80.5037,0.6-0.4,834,5*,"Chartrand, P.; Pelton, A. D. Thermodynamic evaluation and optimization of the LiCl-NaCl-KCl-RbCl-CsCl-MgCl2-CaCl2 system using the modified quasi-chemical model. Metall. Mater. Trans. A. 2001, 32, 1361-1383. ",----,----,----,----,----,----,----,----,1.03E-01,2.22E+04,----,----,----,973-1073,15,"Bondarenko, N. V.; Strelets, Kh. L. J. Appl. Chem. (USSR). 1965, 38, 1254.",----,----,----,----,----,----,----,----,----,----,----,----,----,--------,----,----
MgCl2-NaCl,81.3494,0.623-0.377,850,5*,"Chartrand, P.; Pelton, A. D. Thermodynamic evaluation and optimization of the LiCl-NaCl-KCl-RbCl-CsCl-MgCl2-CaCl2 system using the modified quasi-chemical model. Metall. Mater. Trans. A. 2001, 32, 1361-1383. ",----,----,----,2.20E+00,5.14E-04,1030-1120,1,"Lillebuen, B., Ph.D. Thesis, The Technical University of Norway, Trondheim, Norway, (1969)",----,----,----,----,----,----,----,----,----,----,----,----,----,----,----,----,----,----,----,----,----,--------,----,----
MgCl2-NaCl,84.1805,0.7-0.3,892,5*,"Chartrand, P.; Pelton, A. D. Thermodynamic evaluation and optimization of the LiCl-NaCl-KCl-RbCl-CsCl-MgCl2-CaCl2 system using the modified quasi-chemical model. Metall. Mater. Trans. A. 2001, 32, 1361-1383. ",----,----,----,----,----,----,----,----,1.19E-01,2.19E+04,----,----,----,973-1073,15,"Bondarenko, N. V.; Strelets, Kh. L. J. Appl. Chem. (USSR). 1965, 38, 1254.",----,----,----,----,----,----,----,----,----,----,----,----,----,--------,----,----
MgCl2-NaCl,85.7983,0.744-0.256,913,5*,"Chartrand, P.; Pelton, A. D. Thermodynamic evaluation and optimization of the LiCl-NaCl-KCl-RbCl-CsCl-MgCl2-CaCl2 system using the modified quasi-chemical model. Metall. Mater. Trans. A. 2001, 32, 1361-1383. ",----,----,----,2.14E+00,4.34E-04,1050-1120,1,"Lillebuen, B., Ph.D. Thesis, The Technical University of Norway, Trondheim, Norway, (1969)",----,----,----,----,----,----,----,----,----,----,----,----,----,----,----,----,----,----,----,----,----,--------,----,----
MgCl2-NaCl,87.8574,0.8-0.2,934,5*,"Chartrand, P.; Pelton, A. D. Thermodynamic evaluation and optimization of the LiCl-NaCl-KCl-RbCl-CsCl-MgCl2-CaCl2 system using the modified quasi-chemical model. Metall. Mater. Trans. A. 2001, 32, 1361-1383. ",----,----,----,----,----,----,----,----,1.09E-01,2.35E+04,----,----,----,973-1073,15,"Bondarenko, N. V.; Strelets, Kh. L. J. Appl. Chem. (USSR). 1965, 38, 1254.",----,----,----,----,----,----,----,----,----,----,----,----,----,--------,----,----
MgCl2-NaCl,88.703,0.823-0.177,942,5*,"Chartrand, P.; Pelton, A. D. Thermodynamic evaluation and optimization of the LiCl-NaCl-KCl-RbCl-CsCl-MgCl2-CaCl2 system using the modified quasi-chemical model. Metall. Mater. Trans. A. 2001, 32, 1361-1383. ",----,----,----,2.15E+00,4.44E-04,1020-1110,1,"Lillebuen, B., Ph.D. Thesis, The Technical University of Norway, Trondheim, Norway, (1969)",----,----,----,----,----,----,----,----,----,----,----,----,----,----,----,----,----,----,----,----,----,--------,----,----
MgCl2-NaCl,91.5342,0.9-0.1,966,5*,"Chartrand, P.; Pelton, A. D. Thermodynamic evaluation and optimization of the LiCl-NaCl-KCl-RbCl-CsCl-MgCl2-CaCl2 system using the modified quasi-chemical model. Metall. Mater. Trans. A. 2001, 32, 1361-1383. ",----,----,----,----,----,----,----,----,1.45E-01,2.17E+04,----,----,----,1023-1073,15,"Bondarenko, N. V.; Strelets, Kh. L. J. Appl. Chem. (USSR). 1965, 38, 1254.",----,----,----,----,----,----,----,----,----,----,----,----,----,--------,----,----
MgF2,62.3018,Pure Salt,1534.2,2,"Kojima, H.; Whiteway, S. G.; Masson, C. R. Melting Points of Inorganic Fluorides. Can. J. Chem. 1968, 46 (18), 2968-2971. https://doi.org/10.1139/v68-494.",2512,----,"Ruff, O. Fortschritte in Der Chemie Des Fluors. Zeitschrift for Angew. Chemie 1928, 41 (27), 737-740. https://doi.org/10.1002/ange.19280412703.",3.24E+00,5.24E-04,1650-2100,3,"Kirshenbaum, A. D.; Cahill, J. A.; Stokes, C. S. The Density of Molten Metal Fluorides in the Range of 1600-2500K. J. Inorg. Nucl. Chem. 1960, 15 (3-4), 297-304. https://doi.org/10.1016/0022-1902(60)80057-7.",1.87E-01,3.21E+04,----,----,----,1514.7-1853.2,3,"Takeda, O.; Hoshino, Y.; Anbo, Y.; Yanagase, K.; Aono, M.; Sato, Y. Viscosity of Molten Alkaline-Earth Fluorides. Int. J. Thermophys. 2015, 36(4), 648-657. https://doi.org/10.1007/s10765-014-1828-5.",8.67E-01,-1.41E-04,1536-2400,20,"Gheribi, A. E.; Torres, J. A.; Chartrand, P. Recommended Values for the Thermal Conductivity of Molten Salts between the Melting and Boiling Points. Sol. Energy Mater. Sol. Cells 2014, 126, 11-25. https://doi.org/10.1016/j.solmat.2014.03.028.",----,----,----,----,----,----,304.50,0.05,3539.0,1.16,"S. Hara, K. Ogino, ISIJ International, vol. 29, no. 6, pp. 477-485 (1989)"
NaCl,58.4428,Pure Salt,1073.8,1,"Dawson, R.; Brackett, E. B.; Brackett, T. E. A HIGH TEMPERATURE CALORIMETER; THE ENTHALPIES OF ALUMINUM OXIDE AND SODIUM CHLORIDE. J. Phys. Chem. 1963, 67 (8), 1669-1671. https://doi.org/10.1021/j100802a021.",1715,----,"Ruff, O.; Mugdan, S. Arbeiten Aus Dem Gebiet Hoher Temperaturen XIII. Die Messung von Dampfdrucken Bei Hohen Temperaturen Und Die Dampfdrucke Der Alkalihalogenide. Zeitschrift for Anorg. und Allg. Chemie 1921, 117 (1), 147-171. https://doi.org/10.1002/zaac.19211170111.",2.14E+00,5.43E-04,1076.2-1303.2,1,"Van Artsdalen, E. R.; Yaffe, I. S. Electrical Conductance and Density of Molten Salt Systems: KCl-LiCl, KCl-NaCl and KCl-KI. J. Phys. Chem. 1955, 59(2), 118-127. https://doi.org/10.1021/j150524a007.",8.93E-02,2.20E+04,----,----,----,1083.2-1203.2,1,"Torklep, K.; Oye, H. A. An Absolute Oscillating-Cylinder (or Cup) Viscometer for High Temperatures. J. Phys. E. 1979, 12(9), 875-885. https://doi.org/10.1088/0022-3735/12/9/021.",7.12E-01,-1.80E-04,1170-1441,8,"Nagasaka, Y.; Nakazawa, N.; Nagashima, A. Experimental Determination of the Thermal Diffusivity of Molten Alkali Halides by the Forced Rayleigh Scattering Method. I. Molten LiCl, NaCl, KCl, RbCl, and CsCl. Int. J. Thermophys. 1992, 13 (4), 555-574. https://doi.org/10.1007/BF00501941.",77.76,-0.01,----,----,10,"Barin, I.; Knacke, O.; Kubaschewski, O. Thermochemical Properties of Inorganic Substances; Springer Berlin Heidelberg: Berlin, Heidelberg, 1977. https://doi.org/10.1007/978-3-662-02293-1.",189.45,0.07,2271.0,0.8,"Sato, Yuzuru; Ejima, Tatsuhiko; Fukasawa, Mikio; Abe, Kenji; ""Surface Tensions of Molten Alkali-Metal Halides"", J. Phys. Chem., 94(5), pp. 1991-1996 (1990)"
NaCl-NaF,43.6336,0.1-0.9,----,----,----,----,----,----,2.56E+00,5.51E-04,1213-1333,5,"Katyshev, Sergey Filippovich. Properties of molten mixtures of alkali metal halides, zirconium, hafnium and uranium. Ural State Technical University, 2001.",----,----,----,----,----,----,----,----,----,----,----,----,----,----,----,----,----,----,----,----,----,--------,----,----
NaCl-NaF,45.2791,0.2-0.8,----,----,----,----,----,----,2.52E+00,5.90E-04,1203-1313,5,"Katyshev, Sergey Filippovich. Properties of molten mixtures of alkali metal halides, zirconium, hafnium and uranium. Ural State Technical University, 2001.",----,----,----,----,----,----,----,----,----,----,----,----,----,----,----,----,----,----,----,----,----,--------,----,----
NaCl-NaF,46.9246,0.3-0.7,----,----,----,----,----,----,2.43E+00,5.69E-04,1203-1313,5,"Katyshev, Sergey Filippovich. Properties of molten mixtures of alkali metal halides, zirconium, hafnium and uranium. Ural State Technical University, 2001.",----,----,----,----,----,----,----,----,----,----,----,----,----,----,----,----,----,----,----,----,----,--------,----,----
NaCl-NaF,48.57,0.4-0.6,----,----,----,----,----,----,2.36E+00,5.58E-04,1193-1293,5,"Katyshev, Sergey Filippovich. Properties of molten mixtures of alkali metal halides, zirconium, hafnium and uranium. Ural State Technical University, 2001.",----,----,----,----,----,----,----,----,----,----,----,----,----,----,----,----,----,----,----,----,----,--------,----,----
NaCl-NaF,50.2155,0.5-0.5,----,----,----,----,----,----,2.32E+00,5.61E-04,1173-1293,5,"Katyshev, Sergey Filippovich. Properties of molten mixtures of alkali metal halides, zirconium, hafnium and uranium. Ural State Technical University, 2001.",----,----,----,----,----,----,----,----,----,----,----,----,----,----,----,----,----,----,----,----,----,--------,----,----
NaCl-NaF,51.8609,0.6-0.4,----,----,----,----,----,----,2.28E+00,5.66E-04,1173-1293,5,"Katyshev, Sergey Filippovich. Properties of molten mixtures of alkali metal halides, zirconium, hafnium and uranium. Ural State Technical University, 2001.",----,----,----,----,----,----,----,----,----,----,----,----,----,----,----,----,----,----,----,----,----,--------,----,----
NaCl-NaF,53.5064,0.7-0.3,----,----,----,----,----,----,2.23E+00,5.59E-04,1113-1253,5,"Katyshev, Sergey Filippovich. Properties of molten mixtures of alkali metal halides, zirconium, hafnium and uranium. Ural State Technical University, 2001.",----,----,----,----,----,----,----,----,----,----,----,----,----,----,----,----,----,----,----,----,----,--------,----,----
NaCl-NaF,55.1519,0.8-0.2,----,----,----,----,----,----,2.21E+00,5.69E-04,1113-1233,5,"Katyshev, Sergey Filippovich. Properties of molten mixtures of alkali metal halides, zirconium, hafnium and uranium. Ural State Technical University, 2001.",----,----,----,----,----,----,----,----,----,----,----,----,----,----,----,----,----,----,----,----,----,--------,----,----
NaCl-NaF,56.7973,0.9-0.1,----,----,----,----,----,----,2.16E+00,5.41E-04,1073-1193,5,"Katyshev, Sergey Filippovich. Properties of molten mixtures of alkali metal halides, zirconium, hafnium and uranium. Ural State Technical University, 2001.",----,----,----,----,----,----,----,----,----,----,----,----,----,----,----,----,----,----,----,----,----,--------,----,----
NaCl-PuCl3,163.5326,0.64-0.36,723,5,"Karlsson, T.; Nguyen, M.T.; Middlemas, S.; Woods, M.; Tolman, K.; Glezakou, V.; Johnson, R.; Reddish, S.; Warmann, S. Synthesis and Thermophysical Property Determination of NaCl-PuCl3 Salts. INL/RPT-22-69181. 2022.",----,----,----,4.12E+00,9.53E-04,823-1073,1.5,"Karlsson, T.; Nguyen, M.T.; Middlemas, S.; Woods, M.; Tolman, K.; Glezakou, V.; Johnson, R.; Reddish, S.; Warmann, S. Synthesis and Thermophysical Property Determination of NaCl-PuCl3 Salts. INL/RPT-22-69181. 2022.",----,----,----,----,----,----,----,----,----,----,----,----,----,104.60,----,----,----,11,"Karlsson, Toni Y., Scott C. Middlemas, Manh-Thuong Nguyen, Michael E. Woods, Kevin R. Tolman, Vassiliki-Alexandra Glezakou, Steven D. Herrmann et al. ""Synthesis and thermophysical property determination of NaCl-PuCl3 salts."" Journal of Molecular Liquids 387 (2023): 122636.",----,----,--------,----,----
NaCl-PuCl3,131.4218,0.75-0.25,872,5,"Karlsson, T.; Nguyen, M.T.; Middlemas, S.; Woods, M.; Tolman, K.; Glezakou, V.; Johnson, R.; Reddish, S.; Warmann, S. Synthesis and Thermophysical Property Determination of NaCl-PuCl3 Salts. INL/RPT-22-69181. 2022.",----,----,----,3.63E+00,8.46E-04,923-1073,1.5,"Karlsson, T.; Nguyen, M.T.; Middlemas, S.; Woods, M.; Tolman, K.; Glezakou, V.; Johnson, R.; Reddish, S.; Warmann, S. Synthesis and Thermophysical Property Determination of NaCl-PuCl3 Salts. INL/RPT-22-69181. 2022.",----,----,----,----,----,----,----,----,----,----,----,----,----,----,----,----,----,----,----,----,----,--------,----,----
NaCl-ThCl4,304.4605,0.22-0.78,935,5*,"Oyamada, R. Phase Diagrams of ThCl4 Systems Containing NaCl, KCl and LiCl and the Limitation of the Congruently Melting Compounds Formation. Denki Kagaku. 1971, 39 (1), 2-5.",----,----,----,4.29E+00,1.07E-03,960-1120,1.5,"Oyamada, R.; Yoshida, S.; Kuroda, T. Denki Kagaku Oyobi Kogyo Butsuri Kagaku, 1969, 37, 417.",----,----,----,----,----,----,----,----,----,----,----,----,----,----,----,----,----,----,----,----,----,--------,----,----
NaCl-ThCl4,247.6872,0.4-0.6,812,5*,"Oyamada, R. Phase Diagrams of ThCl4 Systems Containing NaCl, KCl and LiCl and the Limitation of the Congruently Melting Compounds Formation. Denki Kagaku. 1971, 39 (1), 2-5.",----,----,----,4.13E+00,1.04E-03,820-1070,1.5,"Oyamada, R.; Yoshida, S.; Kuroda, T. Denki Kagaku Oyobi Kogyo Butsuri Kagaku, 1969, 37, 417.",----,----,----,----,----,----,----,----,----,----,----,----,----,----,----,----,----,----,----,----,----,--------,----,----
NaCl-ThCl4,225.6087,0.47-0.53,730,5*,"Oyamada, R. Phase Diagrams of ThCl4 Systems Containing NaCl, KCl and LiCl and the Limitation of the Congruently Melting Compounds Formation. Denki Kagaku. 1971, 39 (1), 2-5.",----,----,----,4.02E+00,1.01E-03,740-1070,1.5,"Oyamada, R.; Yoshida, S.; Kuroda, T. Denki Kagaku Oyobi Kogyo Butsuri Kagaku, 1969, 37, 417.",----,----,----,----,----,----,----,----,----,----,----,----,----,----,----,----,----,----,----,----,----,--------,----,----
NaCl-ThCl4,200.3761,0.55-0.45,678,5*,"Oyamada, R. Phase Diagrams of ThCl4 Systems Containing NaCl, KCl and LiCl and the Limitation of the Congruently Melting Compounds Formation. Denki Kagaku. 1971, 39 (1), 2-5.",----,----,----,3.91E+00,1.01E-03,680-1070,1.5,"Oyamada, R.; Yoshida, S.; Kuroda, T. Denki Kagaku Oyobi Kogyo Butsuri Kagaku, 1969, 37, 417.",----,----,----,----,----,----,----,----,----,----,----,----,----,----,----,----,----,----,----,----,----,--------,----,----
NaCl-ThCl4,184.6057,0.6-0.4,695,5*,"Oyamada, R. Phase Diagrams of ThCl4 Systems Containing NaCl, KCl and LiCl and the Limitation of the Congruently Melting Compounds Formation. Denki Kagaku. 1971, 39 (1), 2-5.",----,----,----,3.83E+00,9.90E-04,690-1070,1.5,"Oyamada, R.; Yoshida, S.; Kuroda, T. Denki Kagaku Oyobi Kogyo Butsuri Kagaku, 1969, 37, 417.",----,----,----,----,----,----,----,----,----,----,----,----,----,----,----,----,----,----,----,----,----,--------,----,----
NaCl-ThCl4,171.9894,0.64-0.36,701,5*,"Oyamada, R. Phase Diagrams of ThCl4 Systems Containing NaCl, KCl and LiCl and the Limitation of the Congruently Melting Compounds Formation. Denki Kagaku. 1971, 39 (1), 2-5.",----,----,----,3.77E+00,9.80E-04,710-1070,1.5,"Oyamada, R.; Yoshida, S.; Kuroda, T. Denki Kagaku Oyobi Kogyo Butsuri Kagaku, 1969, 37, 417.",----,----,----,----,----,----,----,----,----,----,----,----,----,----,----,----,----,----,----,----,----,--------,----,----
NaCl-ThCl4,162.5272,0.67-0.33,701,5*,"Oyamada, R. Phase Diagrams of ThCl4 Systems Containing NaCl, KCl and LiCl and the Limitation of the Congruently Melting Compounds Formation. Denki Kagaku. 1971, 39 (1), 2-5.",----,----,----,3.69E+00,9.80E-04,710-1070,1.5,"Oyamada, R.; Yoshida, S.; Kuroda, T. Denki Kagaku Oyobi Kogyo Butsuri Kagaku, 1969, 37, 417.",----,----,----,----,----,----,----,----,----,----,----,----,----,----,----,----,----,----,----,----,----,--------,----,----
NaCl-ThCl4,153.065,0.7-0.3,688,5*,"Oyamada, R. Phase Diagrams of ThCl4 Systems Containing NaCl, KCl and LiCl and the Limitation of the Congruently Melting Compounds Formation. Denki Kagaku. 1971, 39 (1), 2-5.",----,----,----,3.64E+00,9.70E-04,720-1070,1.5,"Oyamada, R.; Yoshida, S.; Kuroda, T. Denki Kagaku Oyobi Kogyo Butsuri Kagaku, 1969, 37, 417.",----,----,----,----,----,----,----,----,----,----,----,----,----,----,----,----,----,----,----,----,----,--------,----,----
NaCl-ThCl4,143.6027,0.73-0.27,660,5*,"Oyamada, R. Phase Diagrams of ThCl4 Systems Containing NaCl, KCl and LiCl and the Limitation of the Congruently Melting Compounds Formation. Denki Kagaku. 1971, 39 (1), 2-5.",----,----,----,3.59E+00,9.70E-04,670-1070,1.5,"Oyamada, R.; Yoshida, S.; Kuroda, T. Denki Kagaku Oyobi Kogyo Butsuri Kagaku, 1969, 37, 417.",----,----,----,----,----,----,----,----,----,----,----,----,----,----,----,----,----,----,----,----,----,--------,----,----
NaCl-ThCl4,134.1405,0.76-0.24,722,5*,"Oyamada, R. Phase Diagrams of ThCl4 Systems Containing NaCl, KCl and LiCl and the Limitation of the Congruently Melting Compounds Formation. Denki Kagaku. 1971, 39 (1), 2-5.",----,----,----,3.47E+00,9.20E-04,790-1070,1.5,"Oyamada, R.; Yoshida, S.; Kuroda, T. Denki Kagaku Oyobi Kogyo Butsuri Kagaku, 1969, 37, 417.",----,----,----,----,----,----,----,----,----,----,----,----,----,----,----,----,----,----,----,----,----,--------,----,----
NaCl-ThCl4,121.5242,0.8-0.2,855,5*,"Oyamada, R. Phase Diagrams of ThCl4 Systems Containing NaCl, KCl and LiCl and the Limitation of the Congruently Melting Compounds Formation. Denki Kagaku. 1971, 39 (1), 2-5.",----,----,----,3.23E+00,8.60E-04,880-1120,1.5,"Oyamada, R.; Yoshida, S.; Kuroda, T. Denki Kagaku Oyobi Kogyo Butsuri Kagaku, 1969, 37, 417.",----,----,----,----,----,----,----,----,----,----,----,----,----,----,----,----,----,----,----,----,----,--------,----,----
NaCl-ThCl4,108.9079,0.84-0.16,922,5*,"Oyamada, R. Phase Diagrams of ThCl4 Systems Containing NaCl, KCl and LiCl and the Limitation of the Congruently Melting Compounds Formation. Denki Kagaku. 1971, 39 (1), 2-5.",----,----,----,3.16E+00,8.50E-04,940-1120,1.5,"Oyamada, R.; Yoshida, S.; Kuroda, T. Denki Kagaku Oyobi Kogyo Butsuri Kagaku, 1969, 37, 417.",----,----,----,----,----,----,----,----,----,----,----,----,----,----,----,----,----,----,----,----,----,--------,----,----
NaCl-ThCl4,93.1376,0.89-0.11,992,5*,"Oyamada, R. Phase Diagrams of ThCl4 Systems Containing NaCl, KCl and LiCl and the Limitation of the Congruently Melting Compounds Formation. Denki Kagaku. 1971, 39 (1), 2-5.",----,----,----,2.82E+00,7.50E-04,1010-1170,1.5,"Oyamada, R.; Yoshida, S.; Kuroda, T. Denki Kagaku Oyobi Kogyo Butsuri Kagaku, 1969, 37, 417.",----,----,----,----,----,----,----,----,----,----,----,----,----,----,----,----,----,----,----,----,----,--------,----,----
NaCl-UCl3,315.7934,0.1-0.9,1091,5*,MSTDB-TC,----,----,----,----,----,----,----,----,----,----,-1.20E+00,1.88E+03,0.00E+00,1114-1252,15*,"Katyshev, Sergey Filippovich. Properties of molten mixtures of alkali metal halides, zirconium, hafnium and uranium. Ural State Technical University, 2001.",----,----,----,----,----,----,----,----,----,----,----,----,----,--------,----,----
NaCl-UCl3,287.1989,0.2-0.8,1062,5*,MSTDB-TC,----,----,----,----,----,----,----,----,----,----,-1.35E+00,2.02E+03,0.00E+00,1072-1252,15*,"Katyshev, Sergey Filippovich. Properties of molten mixtures of alkali metal halides, zirconium, hafnium and uranium. Ural State Technical University, 2001.",----,----,----,----,----,----,----,----,----,----,----,----,----,--------,----,----
NaCl-UCl3,258.6044,0.3-0.7,1025,5*,MSTDB-TC,----,----,----,----,----,----,----,----,----,----,-1.31E+00,1.94E+03,0.00E+00,1030-1254,15*,"Katyshev, Sergey Filippovich. Properties of molten mixtures of alkali metal halides, zirconium, hafnium and uranium. Ural State Technical University, 2001.",----,----,----,----,----,----,----,----,----,----,----,----,----,--------,----,----
NaCl-UCl3,230.0099,0.4-0.6,976,5*,MSTDB-TC,----,----,----,----,----,----,----,----,----,----,-1.31E+00,1.87E+03,0.00E+00,991-1258,15*,"Katyshev, Sergey Filippovich. Properties of molten mixtures of alkali metal halides, zirconium, hafnium and uranium. Ural State Technical University, 2001.",----,----,----,----,----,----,----,----,----,----,----,----,----,--------,----,----
NaCl-UCl3,201.4153,0.5-0.5,914,5*,MSTDB-TC,----,----,----,----,----,----,----,----,----,----,-1.31E+00,1.82E+03,0.00E+00,945-1251,15*,"Katyshev, Sergey Filippovich. Properties of molten mixtures of alkali metal halides, zirconium, hafnium and uranium. Ural State Technical University, 2001.",----,----,----,----,----,----,----,----,----,----,----,----,----,--------,----,----
NaCl-UCl3,173.9646,0.596-0.404,807,10,"Yingling, J. A., et al. ""Thermodynamic measurements and assessments for LiCl-NaCl-KCl-UCl3 systems."" The Journal of Chemical Thermodynamics 179 (2023): 106974. https://doi.org/10.1016/j.jct.2022.106974.",----,----,----,4.54E+00,1.13E-03,863-1300,1,"Parker, S. S.; Long, A.; Lhermitte, C.; Vogel, S.; Monreal, M.; Jackson, J.M. Thermophysical properties of liquid chlorides from 600 to 1600 K: Melt point, enthalpy of fusion, and volumetric expansion. J. Mol. Liq. 2022, 346, 118147.",----,----,-1.27E+00,1.70E+03,0.00E+00,888-1254,15*,"Katyshev, Sergey Filippovich. Properties of molten mixtures of alkali metal halides, zirconium, hafnium and uranium. Ural State Technical University, 2001.",----,----,----,----,----,----,----,----,----,----,----,----,----,--------,----,----
NaCl-UCl3,164.24,0.63-0.37,830,10,"Yingling, J. A., et al. ""Thermodynamic measurements and assessments for LiCl-NaCl-KCl-UCl3 systems."" The Journal of Chemical Thermodynamics 179 (2023): 106974. https://doi.org/10.1016/j.jct.2022.106974.",----,----,----,----,----,----,----,----,----,----,----,----,----,----,----,----,4.13E-01,-2.17E-04,809-1021,25,"Termini, N., Birri, T., Smith, B., Chesser, R., Numbers, J., Garland, K., ... & Glezakou, V. (2024). FY24 Progress Report on Viscosity and Thermal Conductivity Measurements of Nuclear Industry Relevant Chloride Salts: An Experimental and Computational Study (No. ORNL/TM-2024/3650). Oak Ridge National Laboratory (ORNL), Oak Ridge, TN (United States).",----,----,----,----,----,----,----,----,--------,----,----
NaCl-UCl3,156.2,0.658-0.342,784,1.5,"Rose, M. A., Gardner, L. D., Lichtenstein, T. T., Thomas, S. A., & Wu, E. (2023). Property Measurements of NaCl-UCl3 and NaCl-KCl-UCl3 Molten Salts (Rev. 1) (No. ANL/CFCT-22/45-Rev. 1). Argonne National Laboratory (ANL), Argonne, IL (United States).",----,----,----,----,----,----,----,----,----,----,----,----,----,----,----,----,----,----,----,----,----,92.16,----,----,----,10,"Rose, M. A., Gardner, L. D., Lichtenstein, T. T., Thomas, S. A., & Wu, E. (2023). Property Measurements of NaCl-UCl3 and NaCl-KCl-UCl3 Molten Salts (Rev. 1) (No. ANL/CFCT-22/45-Rev. 1). Argonne National Laboratory (ANL), Argonne, IL (United States).",----,----,--------,----,----
NaCl-UCl3,153.6625,0.667-0.333,829,10,"Yingling, J. A., et al. ""Thermodynamic measurements and assessments for LiCl-NaCl-KCl-UCl3 systems."" The Journal of Chemical Thermodynamics 179 (2023): 106974. https://doi.org/10.1016/j.jct.2022.106974.",----,----,----,4.22E+00,1.03E-03,796-1300,1,"Parker, S. S.; Long, A.; Lhermitte, C.; Vogel, S.; Monreal, M.; Jackson, J.M. Thermophysical properties of liquid chlorides from 600 to 1600 K: Melt point, enthalpy of fusion, and volumetric expansion. J. Mol. Liq. 2022, 346, 118147.",----,----,----,----,----,----,----,----,----,----,----,----,----,----,----,----,----,----,----,----,----,--------,----,----
NaCl-UCl3,144.2263,0.7-0.3,827,5*,MSTDB-TC,----,----,----,----,----,----,----,----,----,----,-1.22E+00,1.56E+03,0.00E+00,894-1249,15*,"Katyshev, Sergey Filippovich. Properties of molten mixtures of alkali metal halides, zirconium, hafnium and uranium. Ural State Technical University, 2001.",----,----,----,----,----,----,----,----,----,----,----,----,----,--------,----,----
NaCl-UCl3,139.6512,0.716-0.284,846,10,"Yingling, J. A., et al. ""Thermodynamic measurements and assessments for LiCl-NaCl-KCl-UCl3 systems."" The Journal of Chemical Thermodynamics 179 (2023): 106974. https://doi.org/10.1016/j.jct.2022.106974.",----,----,----,3.85E+00,8.85E-04,825-1300,1,"Parker, S. S.; Long, A.; Lhermitte, C.; Vogel, S.; Monreal, M.; Jackson, J.M. Thermophysical properties of liquid chlorides from 600 to 1600 K: Melt point, enthalpy of fusion, and volumetric expansion. J. Mol. Liq. 2022, 346, 118147.",----,----,----,----,----,----,----,----,----,----,----,----,----,----,----,----,----,----,----,----,----,--------,----,----
NaCl-UCl3,115.6318,0.8-0.2,944,5*,MSTDB-TC,----,----,----,----,----,----,----,----,----,----,-1.16E+00,1.35E+03,0.00E+00,960-1238,15*,"Katyshev, Sergey Filippovich. Properties of molten mixtures of alkali metal halides, zirconium, hafnium and uranium. Ural State Technical University, 2001.",----,----,----,----,----,----,----,----,----,----,----,----,----,--------,----,----
NaCl-UCl3,99.9048,0.855-0.145,1004,10,"Yingling, J. A., et al. ""Thermodynamic measurements and assessments for LiCl-NaCl-KCl-UCl3 systems."" The Journal of Chemical Thermodynamics 179 (2023): 106974. https://doi.org/10.1016/j.jct.2022.106974.",----,----,----,3.17E+00,7.85E-04,974-1300,1,"Parker, S. S.; Long, A.; Lhermitte, C.; Vogel, S.; Monreal, M.; Jackson, J.M. Thermophysical properties of liquid chlorides from 600 to 1600 K: Melt point, enthalpy of fusion, and volumetric expansion. J. Mol. Liq. 2022, 346, 118147.",----,----,----,----,----,----,----,----,----,----,----,----,----,----,----,----,----,----,----,----,----,--------,----,----
NaCl-UCl3,87.0373,0.9-0.1,1034,5*,MSTDB-TC,----,----,----,----,----,----,----,----,----,----,-1.09E+00,1.28E+03,0.00E+00,1052-1248,15*,"Katyshev, Sergey Filippovich. Properties of molten mixtures of alkali metal halides, zirconium, hafnium and uranium. Ural State Technical University, 2001.",----,----,----,----,----,----,----,----,----,----,----,----,----,--------,----,----
NaCl-UCl3,67.736,0.9675-0.0325,1063,10,"Yingling, J. A., et al. ""Thermodynamic measurements and assessments for LiCl-NaCl-KCl-UCl3 systems."" The Journal of Chemical Thermodynamics 179 (2023): 106974. https://doi.org/10.1016/j.jct.2022.106974.",----,----,----,2.37E+00,5.82E-04,1048-1300,1,"Parker, S. S.; Long, A.; Lhermitte, C.; Vogel, S.; Monreal, M.; Jackson, J.M. Thermophysical properties of liquid chlorides from 600 to 1600 K: Melt point, enthalpy of fusion, and volumetric expansion. J. Mol. Liq. 2022, 346, 118147.",----,----,----,----,----,----,----,----,----,----,----,----,----,----,----,----,----,----,----,----,----,--------,----,----
NaCl-UCl3,65.477,0.9754-0.0246,1070,10,"Yingling, J. A., et al. ""Thermodynamic measurements and assessments for LiCl-NaCl-KCl-UCl3 systems."" The Journal of Chemical Thermodynamics 179 (2023): 106974. https://doi.org/10.1016/j.jct.2022.106974.",----,----,----,2.34E+00,5.98E-04,1056-1300,1,"Parker, S. S.; Long, A.; Lhermitte, C.; Vogel, S.; Monreal, M.; Jackson, J.M. Thermophysical properties of liquid chlorides from 600 to 1600 K: Melt point, enthalpy of fusion, and volumetric expansion. J. Mol. Liq. 2022, 346, 118147.",----,----,----,----,----,----,----,----,----,----,----,----,----,----,----,----,----,----,----,----,----,--------,----,----
NaCl-UCl3,61.674,0.9887-0.0113,1071,10,"Yingling, J. A., et al. ""Thermodynamic measurements and assessments for LiCl-NaCl-KCl-UCl3 systems."" The Journal of Chemical Thermodynamics 179 (2023): 106974. https://doi.org/10.1016/j.jct.2022.106974.",----,----,----,2.23E+00,5.92E-04,1066-1300,1,"Parker, S. S.; Long, A.; Lhermitte, C.; Vogel, S.; Monreal, M.; Jackson, J.M. Thermophysical properties of liquid chlorides from 600 to 1600 K: Melt point, enthalpy of fusion, and volumetric expansion. J. Mol. Liq. 2022, 346, 118147.",----,----,----,----,----,----,----,----,----,----,----,----,----,----,----,----,----,----,----,----,----,--------,----,----
NaCl-UCl3,60.0441,0.9944-0.0056,1072,10,"Yingling, J. A., et al. ""Thermodynamic measurements and assessments for LiCl-NaCl-KCl-UCl3 systems."" The Journal of Chemical Thermodynamics 179 (2023): 106974. https://doi.org/10.1016/j.jct.2022.106974.",----,----,----,2.18E+00,5.56E-04,1074-1300,1,"Parker, S. S.; Long, A.; Lhermitte, C.; Vogel, S.; Monreal, M.; Jackson, J.M. Thermophysical properties of liquid chlorides from 600 to 1600 K: Melt point, enthalpy of fusion, and volumetric expansion. J. Mol. Liq. 2022, 346, 118147.",----,----,----,----,----,----,----,----,----,----,----,----,----,----,----,----,----,----,----,----,----,--------,----,----
NaCl-UCl3-UCl4,308.9413,0.15-0.64-0.21,1035,5*,MSTDB-TC,----,----,----,6.31E+00,1.98E-03,1055-1136,5,"Katyshev, Sergey Filippovich. Properties of molten mixtures of alkali metal halides, zirconium, hafnium and uranium. Ural State Technical University, 2001.",----,----,----,----,----,----,----,----,----,----,----,----,----,----,----,----,----,----,----,----,----,--------,----,----
NaCl-UCl3-UCl4,303.2224,0.17-0.62-0.21,1029,5*,MSTDB-TC,----,----,----,----,----,----,----,----,----,----,-1.04E+00,1.80E+03,0.00E+00,1069-1140,15,"Katyshev, Sergey Filippovich. Properties of molten mixtures of alkali metal halides, zirconium, hafnium and uranium. Ural State Technical University, 2001.",----,----,----,----,----,----,----,----,----,----,----,----,----,--------,----,----
NaCl-UCl3-UCl4,311.3069,0.2-0.12-0.68,844,5*,MSTDB-TC,----,----,----,4.95E+00,1.66E-03,859-950,5,"Katyshev, Sergey Filippovich. Properties of molten mixtures of alkali metal halides, zirconium, hafnium and uranium. Ural State Technical University, 2001.",----,----,-1.12E+00,1.59E+03,0.00E+00,907-1078,15,"Katyshev, Sergey Filippovich. Properties of molten mixtures of alkali metal halides, zirconium, hafnium and uranium. Ural State Technical University, 2001.",----,----,----,----,----,----,----,----,----,----,----,----,----,--------,----,----
NaCl-UCl3-UCl4,307.0526,0.2-0.24-0.56,945,5*,MSTDB-TC,----,----,----,5.40E+00,1.86E-03,934-1018,5,"Katyshev, Sergey Filippovich. Properties of molten mixtures of alkali metal halides, zirconium, hafnium and uranium. Ural State Technical University, 2001.",----,----,-1.51E+00,2.06E+03,0.00E+00,990-1132,15,"Katyshev, Sergey Filippovich. Properties of molten mixtures of alkali metal halides, zirconium, hafnium and uranium. Ural State Technical University, 2001.",----,----,----,----,----,----,----,----,----,----,----,----,----,--------,----,----
NaCl-UCl3-UCl4,302.7982,0.2-0.36-0.44,984,5*,MSTDB-TC,----,----,----,----,----,----,----,----,----,----,-1.34E+00,1.97E+03,0.00E+00,1002-1086,15,"Katyshev, Sergey Filippovich. Properties of molten mixtures of alkali metal halides, zirconium, hafnium and uranium. Ural State Technical University, 2001.",----,----,----,----,----,----,----,----,----,----,----,----,----,--------,----,----
NaCl-UCl3-UCl4,301.3801,0.2-0.4-0.4,990,5*,MSTDB-TC,----,----,----,5.83E+00,2.02E-03,975-1073,5,"Katyshev, Sergey Filippovich. Properties of molten mixtures of alkali metal halides, zirconium, hafnium and uranium. Ural State Technical University, 2001.",----,----,-1.28E+00,1.91E+03,0.00E+00,1018-1133,15,"Katyshev, Sergey Filippovich. Properties of molten mixtures of alkali metal halides, zirconium, hafnium and uranium. Ural State Technical University, 2001.",----,----,----,----,----,----,----,----,----,----,----,----,----,--------,----,----
NaCl-UCl3-UCl4,298.5438,0.2-0.48-0.32,1002,5*,MSTDB-TC,----,----,----,----,----,----,----,----,----,----,-1.33E+00,2.09E+03,0.00E+00,1022-1156,15,"Katyshev, Sergey Filippovich. Properties of molten mixtures of alkali metal halides, zirconium, hafnium and uranium. Ural State Technical University, 2001.",----,----,----,----,----,----,----,----,----,----,----,----,----,--------,----,----
NaCl-UCl3-UCl4,292.8714,0.2-0.64-0.16,1030,5*,MSTDB-TC,----,----,----,----,----,----,----,----,----,----,-1.60E+00,2.33E+03,0.00E+00,1073-1179,15,"Katyshev, Sergey Filippovich. Properties of molten mixtures of alkali metal halides, zirconium, hafnium and uranium. Ural State Technical University, 2001.",----,----,----,----,----,----,----,----,----,----,----,----,----,--------,----,----
NaCl-UCl3-UCl4,275.9763,0.3-0.21-0.49,980,5*,MSTDB-TC,----,----,----,4.94E+00,1.53E-03,934-1020,5,"Katyshev, Sergey Filippovich. Properties of molten mixtures of alkali metal halides, zirconium, hafnium and uranium. Ural State Technical University, 2001.",----,----,-1.30E+00,1.73E+03,0.00E+00,983-1131,15,"Katyshev, Sergey Filippovich. Properties of molten mixtures of alkali metal halides, zirconium, hafnium and uranium. Ural State Technical University, 2001.",----,----,----,----,----,----,----,----,----,----,----,----,----,--------,----,----
NaCl-UCl3-UCl4,268.5312,0.3-0.42-0.28,997,5*,MSTDB-TC,----,----,----,----,----,----,----,----,----,----,-1.09E+00,1.79E+03,0.00E+00,1025-1198,15,"Katyshev, Sergey Filippovich. Properties of molten mixtures of alkali metal halides, zirconium, hafnium and uranium. Ural State Technical University, 2001.",----,----,----,----,----,----,----,----,----,----,----,----,----,--------,----,----
NaCl-UCl3-UCl4,264.6314,0.3-0.53-0.17,996,5*,MSTDB-TC,----,----,----,5.39E+00,1.38E-03,1034-1125,5,"Katyshev, Sergey Filippovich. Properties of molten mixtures of alkali metal halides, zirconium, hafnium and uranium. Ural State Technical University, 2001.",----,----,----,----,----,----,----,----,----,----,----,----,----,----,----,----,----,----,----,----,----,--------,----,----
NaCl-UCl3-UCl4,253.1936,0.34-0.49-0.17,988,5*,MSTDB-TC,----,----,----,----,----,----,----,----,----,----,-1.24E+00,1.92E+03,0.00E+00,1004-1134,15,"Katyshev, Sergey Filippovich. Properties of molten mixtures of alkali metal halides, zirconium, hafnium and uranium. Ural State Technical University, 2001.",----,----,----,----,----,----,----,----,----,----,----,----,----,--------,----,----
NaCl-UCl3-UCl4,257.0702,0.35-0.29-0.36,997,5*,MSTDB-TC,----,----,----,----,----,----,----,----,----,----,-1.22E+00,1.78E+03,0.00E+00,957-1157,15,"Katyshev, Sergey Filippovich. Properties of molten mixtures of alkali metal halides, zirconium, hafnium and uranium. Ural State Technical University, 2001.",----,----,----,----,----,----,----,----,----,----,----,----,----,--------,----,----
NaCl-UCl3-UCl4,259.4505,0.35-0.33-0.32,997,5*,MSTDB-TC,----,----,----,4.85E+00,1.28E-03,938-1029,5,"Katyshev, Sergey Filippovich. Properties of molten mixtures of alkali metal halides, zirconium, hafnium and uranium. Ural State Technical University, 2001.",----,----,-1.05E+00,1.54E+03,0.00E+00,951-1132,15,"Katyshev, Sergey Filippovich. Properties of molten mixtures of alkali metal halides, zirconium, hafnium and uranium. Ural State Technical University, 2001.",----,----,----,----,----,----,----,----,----,----,----,----,----,--------,----,----
NaCl-UCl3-UCl4,251.3049,0.39-0.09-0.52,962,5*,MSTDB-TC,----,----,----,----,----,----,----,----,----,----,-1.32E+00,1.73E+03,0.00E+00,888-1111,15,"Katyshev, Sergey Filippovich. Properties of molten mixtures of alkali metal halides, zirconium, hafnium and uranium. Ural State Technical University, 2001.",----,----,----,----,----,----,----,----,----,----,----,----,----,--------,----,----
NaCl-UCl3-UCl4,248.0909,0.4-0.09-0.51,969,5*,MSTDB-TC,----,----,----,4.55E+00,1.45E-03,838-955,5,"Katyshev, Sergey Filippovich. Properties of molten mixtures of alkali metal halides, zirconium, hafnium and uranium. Ural State Technical University, 2001.",----,----,-9.32E-01,1.28E+03,0.00E+00,932-1109,15,"Katyshev, Sergey Filippovich. Properties of molten mixtures of alkali metal halides, zirconium, hafnium and uranium. Ural State Technical University, 2001.",----,----,----,----,----,----,----,----,----,----,----,----,----,--------,----,----
NaCl-UCl3-UCl4,244.9001,0.4-0.18-0.42,996,5*,MSTDB-TC,----,----,----,----,----,----,----,----,----,----,-1.56E+00,1.95E+03,0.00E+00,941-1131,15,"Katyshev, Sergey Filippovich. Properties of molten mixtures of alkali metal halides, zirconium, hafnium and uranium. Ural State Technical University, 2001.",----,----,----,----,----,----,----,----,----,----,----,----,----,--------,----,----
NaCl-UCl3-UCl4,234.2642,0.4-0.48-0.12,968,5*,MSTDB-TC,----,----,----,----,----,----,----,----,----,----,-1.35E+00,1.74E+03,0.00E+00,990-1173,15,"Katyshev, Sergey Filippovich. Properties of molten mixtures of alkali metal halides, zirconium, hafnium and uranium. Ural State Technical University, 2001.",----,----,----,----,----,----,----,----,----,----,----,----,----,--------,----,----
NaCl-UCl3-UCl4,232.9831,0.44-0.17-0.39,997,5*,MSTDB-TC,----,----,----,4.24E+00,1.03E-03,939-1029,5,"Katyshev, Sergey Filippovich. Properties of molten mixtures of alkali metal halides, zirconium, hafnium and uranium. Ural State Technical University, 2001.",----,----,-1.16E+00,1.53E+03,0.00E+00,966-1132,15,"Katyshev, Sergey Filippovich. Properties of molten mixtures of alkali metal halides, zirconium, hafnium and uranium. Ural State Technical University, 2001.",----,----,----,----,----,----,----,----,----,----,----,----,----,--------,----,----
NaCl-UCl3-UCl4,220.676,0.45-0.41-0.14,958,5*,MSTDB-TC,----,----,----,4.62E+00,9.96E-04,957-1077,5,"Katyshev, Sergey Filippovich. Properties of molten mixtures of alkali metal halides, zirconium, hafnium and uranium. Ural State Technical University, 2001.",----,----,----,----,----,----,----,----,----,----,----,----,----,----,----,----,----,----,----,----,----,--------,----,----
NaCl-UCl3-UCl4,216.6601,0.5-0.07-0.43,993,5*,MSTDB-TC,----,----,----,----,----,----,----,----,----,----,-1.50E+00,1.96E+03,0.00E+00,817-1130,15,"Katyshev, Sergey Filippovich. Properties of molten mixtures of alkali metal halides, zirconium, hafnium and uranium. Ural State Technical University, 2001.",----,----,----,----,----,----,----,----,----,----,----,----,----,--------,----,----
NaCl-UCl3-UCl4,214.7861,0.5-0.23-0.27,974,5*,MSTDB-TC,----,----,----,----,----,----,----,----,----,----,-1.37E+00,1.82E+03,0.00E+00,912-1147,15,"Katyshev, Sergey Filippovich. Properties of molten mixtures of alkali metal halides, zirconium, hafnium and uranium. Ural State Technical University, 2001.",----,----,----,----,----,----,----,----,----,----,----,----,----,--------,----,----
NaCl-UCl3-UCl4,210.2786,0.5-0.25-0.25,969,5*,MSTDB-TC,----,----,----,4.25E+00,9.97E-04,885-1019,5,"Katyshev, Sergey Filippovich. Properties of molten mixtures of alkali metal halides, zirconium, hafnium and uranium. Ural State Technical University, 2001.",----,----,-1.08E+00,1.54E+03,0.00E+00,904-1139,15,"Katyshev, Sergey Filippovich. Properties of molten mixtures of alkali metal halides, zirconium, hafnium and uranium. Ural State Technical University, 2001.",----,----,----,----,----,----,----,----,----,----,----,----,----,--------,----,----
NaCl-UCl3-UCl4,208.5059,0.5-0.3-0.2,956,5*,MSTDB-TC,----,----,----,----,----,----,----,----,----,----,-1.24E+00,1.75E+03,0.00E+00,875-1103,15,"Katyshev, Sergey Filippovich. Properties of molten mixtures of alkali metal halides, zirconium, hafnium and uranium. Ural State Technical University, 2001.",----,----,----,----,----,----,----,----,----,----,----,----,----,--------,----,----
NaCl-UCl3-UCl4,197.0913,0.53-0.35-0.12,918,5*,MSTDB-TC,----,----,----,----,----,----,----,----,----,----,-1.22E+00,1.73E+03,0.00E+00,909-1133,15,"Katyshev, Sergey Filippovich. Properties of molten mixtures of alkali metal halides, zirconium, hafnium and uranium. Ural State Technical University, 2001.",----,----,----,----,----,----,----,----,----,----,----,----,----,--------,----,----
NaCl-UCl3-UCl4,200.5902,0.55-0.07-0.38,984,5*,MSTDB-TC,----,----,----,3.92E+00,1.04E-03,797-944,5,"Katyshev, Sergey Filippovich. Properties of molten mixtures of alkali metal halides, zirconium, hafnium and uranium. Ural State Technical University, 2001.",----,----,-9.53E-01,1.35E+03,0.00E+00,821-1131,15,"Katyshev, Sergey Filippovich. Properties of molten mixtures of alkali metal halides, zirconium, hafnium and uranium. Ural State Technical University, 2001.",----,----,----,----,----,----,----,----,----,----,----,----,----,--------,----,----
