Repository: jakenumbers/Molten-Salt-TP-Suite-Codes-Development

# Integrated Structural Coherence Model (SCM) and Machine-Learning Interatomic Potential (MLIP)

This repository contains the Python scripts and SLURM batch files required to run the Integrated Structural Coherence Model (ISM) pipeline through an HPC Cluster. 

This pipeline is a highly automated computational framework designed to extract macroscopic thermodynamics, structural geometry, and microscale vibrational/spectral dynamics of molten salts directly from a universal Machine Learning Interatomic Potential (MLIP).

This pipeline originates from:

File: MD_Simulations/Molten_Salt_Thermophysical_Properties.csv (part 12 of 13)
formula,molecularWeight,comp,melt,melt_unc,melt_ref,boil,boil_unc,boil_ref,rho_a,rho_b,rho_range,rho_unc,rho_ref,mu_a,mu_b,mu_a2,mu_b2,mu_c,mu_range,mu_unc,mu_ref,k_a,k_b,k_range,k_unc,k_ref,cp_a,cp_b,cp_c,cp_d,cp_unc,cp_ref,sigma_a,sigma_b,sigma_range,sigma_unc,sigma_ref
NaCl-UCl3-UCl4,190.3089,0.55-0.36-0.09,897,5*,MSTDB-TC,----,----,----,----,----,----,----,----,----,----,-1.12E+00,1.46E+03,0.00E+00,874-1166,15,"Katyshev, Sergey Filippovich. Properties of molten mixtures of alkali metal halides, zirconium, hafnium and uranium. Ural State Technical University, 2001.",----,----,----,----,----,----,----,----,----,----,----,----,----,--------,----,----
NaCl-UCl3-UCl4,182.7477,0.6-0.12-0.28,941,5*,MSTDB-TC,----,----,----,3.82E+00,8.77E-04,872-1037,5,"Katyshev, Sergey Filippovich. Properties of molten mixtures of alkali metal halides, zirconium, hafnium and uranium. Ural State Technical University, 2001.",----,----,-1.04E+00,1.41E+03,0.00E+00,912-1141,15,"Katyshev, Sergey Filippovich. Properties of molten mixtures of alkali metal halides, zirconium, hafnium and uranium. Ural State Technical University, 2001.",----,----,----,----,----,----,----,----,----,----,----,----,----,--------,----,----
NaCl-UCl3-UCl4,180.6205,0.6-0.18-0.22,920,5*,MSTDB-TC,----,----,----,----,----,----,----,----,----,----,-1.48E+00,1.87E+03,0.00E+00,873-1127,15,"Katyshev, Sergey Filippovich. Properties of molten mixtures of alkali metal halides, zirconium, hafnium and uranium. Ural State Technical University, 2001.",----,----,----,----,----,----,----,----,----,----,----,----,----,--------,----,----
NaCl-UCl3-UCl4,178.4933,0.6-0.24-0.16,898,5*,MSTDB-TC,----,----,----,----,----,----,----,----,----,----,-1.43E+00,1.84E+03,0.00E+00,864-1187,15,"Katyshev, Sergey Filippovich. Properties of molten mixtures of alkali metal halides, zirconium, hafnium and uranium. Ural State Technical University, 2001.",----,----,----,----,----,----,----,----,----,----,----,----,----,--------,----,----
NaCl-UCl3-UCl4,176.3661,0.6-0.3-0.1,882,5*,MSTDB-TC,----,----,----,4.04E+00,8.67E-04,860-1008,5,"Katyshev, Sergey Filippovich. Properties of molten mixtures of alkali metal halides, zirconium, hafnium and uranium. Ural State Technical University, 2001.",----,----,----,----,----,----,----,----,----,----,----,----,----,----,----,----,----,----,----,----,----,--------,----,----
NaCl-UCl3-UCl4,161.1067,0.65-0.17-0.18,886,5*,MSTDB-TC,----,----,----,3.72E+00,8.32E-04,911-1031,5,"Katyshev, Sergey Filippovich. Properties of molten mixtures of alkali metal halides, zirconium, hafnium and uranium. Ural State Technical University, 2001.",----,----,-1.16E+00,1.54E+03,0.00E+00,898-1147,15,"Katyshev, Sergey Filippovich. Properties of molten mixtures of alkali metal halides, zirconium, hafnium and uranium. Ural State Technical University, 2001.",----,----,----,----,----,----,----,----,----,----,----,----,----,--------,----,----
NaCl-UCl3-UCl4,153.4441,0.7-0.04-0.26,744,5*,MSTDB-TC,----,----,----,3.38E+00,7.63E-04,866-1048,5,"Katyshev, Sergey Filippovich. Properties of molten mixtures of alkali metal halides, zirconium, hafnium and uranium. Ural State Technical University, 2001.",----,----,-9.47E-01,1.41E+03,0.00E+00,887-1169,15,"Katyshev, Sergey Filippovich. Properties of molten mixtures of alkali metal halides, zirconium, hafnium and uranium. Ural State Technical University, 2001.",----,----,----,----,----,----,----,----,----,----,----,----,----,--------,----,----
NaCl-UCl3-UCl4,153.6972,0.7-0.14-0.16,755,5*,MSTDB-TC,----,----,----,----,----,----,----,----,----,----,-1.40E+00,1.79E+03,0.00E+00,950-1146,15,"Katyshev, Sergey Filippovich. Properties of molten mixtures of alkali metal halides, zirconium, hafnium and uranium. Ural State Technical University, 2001.",----,----,----,----,----,----,----,----,----,----,----,----,----,--------,----,----
NaCl-UCl3-UCl4,146.708,0.7-0.23-0.07,777,5*,MSTDB-TC,----,----,----,----,----,----,----,----,----,----,-1.07E+00,1.50E+03,0.00E+00,899-1134,15,"Katyshev, Sergey Filippovich. Properties of molten mixtures of alkali metal halides, zirconium, hafnium and uranium. Ural State Technical University, 2001.",----,----,----,----,----,----,----,----,----,----,----,----,----,--------,----,----
NaCl-UCl3-UCl4,146.3535,0.7-0.24-0.06,779,5*,MSTDB-TC,----,----,----,----,----,----,----,----,----,----,-1.26E+00,1.51E+03,0.00E+00,968-1150,15,"Katyshev, Sergey Filippovich. Properties of molten mixtures of alkali metal halides, zirconium, hafnium and uranium. Ural State Technical University, 2001.",----,----,----,----,----,----,----,----,----,----,----,----,----,--------,----,----
NaCl-UCl3-UCl4,132.0562,0.75-0.19-0.06,852,5*,MSTDB-TC,----,----,----,3.34E+00,6.42E-04,937-1042,5,"Katyshev, Sergey Filippovich. Properties of molten mixtures of alkali metal halides, zirconium, hafnium and uranium. Ural State Technical University, 2001.",----,----,----,----,----,----,----,----,----,----,----,----,----,----,----,----,----,----,----,----,----,--------,----,----
NaCl-UCl3-UCl4,132.5122,0.76-0.07-0.17,872,5*,MSTDB-TC,----,----,----,----,----,----,----,----,----,----,-1.32E+00,1.78E+03,0.00E+00,954-1141,15,"Katyshev, Sergey Filippovich. Properties of molten mixtures of alkali metal halides, zirconium, hafnium and uranium. Ural State Technical University, 2001.",----,----,----,----,----,----,----,----,----,----,----,----,----,--------,----,----
NaCl-UCl3-UCl4,120.5952,0.8-0.06-0.14,936,5*,MSTDB-TC,----,----,----,3.24E+00,8.01E-04,985-1119,5,"Katyshev, Sergey Filippovich. Properties of molten mixtures of alkali metal halides, zirconium, hafnium and uranium. Ural State Technical University, 2001.",----,----,-9.91E-01,1.29E+03,0.00E+00,1041-1192,15,"Katyshev, Sergey Filippovich. Properties of molten mixtures of alkali metal halides, zirconium, hafnium and uranium. Ural State Technical University, 2001.",----,----,----,----,----,----,----,----,----,----,----,----,----,--------,----,----
NaCl-UCl3-UCl4,119.5316,0.8-0.09-0.11,935,5*,MSTDB-TC,----,----,----,----,----,----,----,----,----,----,-1.31E+00,1.69E+03,0.00E+00,978-1186,15,"Katyshev, Sergey Filippovich. Properties of molten mixtures of alkali metal halides, zirconium, hafnium and uranium. Ural State Technical University, 2001.",----,----,----,----,----,----,----,----,----,----,----,----,----,--------,----,----
NaCl-UCl3-UCl4,119.1771,0.8-0.1-0.1,934,5*,MSTDB-TC,----,----,----,3.34E+00,8.69E-04,963-1080,5,"Katyshev, Sergey Filippovich. Properties of molten mixtures of alkali metal halides, zirconium, hafnium and uranium. Ural State Technical University, 2001.",----,----,-1.14E+00,1.45E+03,0.00E+00,1002-1188,15,"Katyshev, Sergey Filippovich. Properties of molten mixtures of alkali metal halides, zirconium, hafnium and uranium. Ural State Technical University, 2001.",----,----,----,----,----,----,----,----,----,----,----,----,----,--------,----,----
NaCl-UCl3-UCl4,102.3981,0.85-0.12-0.03,995,5*,MSTDB-TC,----,----,----,----,----,----,----,----,----,----,-1.20E+00,1.36E+03,0.00E+00,1000-1150,15,"Katyshev, Sergey Filippovich. Properties of molten mixtures of alkali metal halides, zirconium, hafnium and uranium. Ural State Technical University, 2001.",----,----,----,----,----,----,----,----,----,----,----,----,----,--------,----,----
NaCl-UCl3-UCl4,101.436,0.86-0.04-0.1,999,5*,MSTDB-TC,----,----,----,----,----,----,----,----,----,----,-1.44E+00,1.72E+03,0.00E+00,1018-1138,15,"Katyshev, Sergey Filippovich. Properties of molten mixtures of alkali metal halides, zirconium, hafnium and uranium. Ural State Technical University, 2001.",----,----,----,----,----,----,----,----,----,----,----,----,----,--------,----,----
NaCl-UCl3-UCl4,99.8932,0.86-0.1-0.04,1003,5*,MSTDB-TC,----,----,----,----,----,----,----,----,----,----,-1.16E+00,1.50E+03,0.00E+00,996-1169,15,"Katyshev, Sergey Filippovich. Properties of molten mixtures of alkali metal halides, zirconium, hafnium and uranium. Ural State Technical University, 2001.",----,----,----,----,----,----,----,----,----,----,----,----,----,--------,----,----
NaCl-UCl3-UCl4,90.2281,0.9-0.01-0.09,1027,5*,MSTDB-TC,----,----,----,2.62E+00,5.61E-04,1050-1168,5,"Katyshev, Sergey Filippovich. Properties of molten mixtures of alkali metal halides, zirconium, hafnium and uranium. Ural State Technical University, 2001.",----,----,-1.15E+00,1.42E+03,0.00E+00,1073-1189,15,"Katyshev, Sergey Filippovich. Properties of molten mixtures of alkali metal halides, zirconium, hafnium and uranium. Ural State Technical University, 2001.",----,----,----,----,----,----,----,----,----,----,----,----,----,--------,----,----
NaCl-UCl3-UCl4,88.1009,0.9-0.07-0.03,1031,5*,MSTDB-TC,----,----,----,2.68E+00,5.68E-04,1062-1165,5,"Katyshev, Sergey Filippovich. Properties of molten mixtures of alkali metal halides, zirconium, hafnium and uranium. Ural State Technical University, 2001.",----,----,----,----,----,----,----,----,----,----,----,----,----,----,----,----,----,----,----,----,----,--------,----,----
NaCl-UCl4,368.8812,0.0341-0.9659,859,10,"Yingling, J. A., et al. ""Thermodynamic measurements and assessments for LiCl-NaCl-KCl-UCl3 systems."" The Journal of Chemical Thermodynamics 179 (2023): 106974. https://doi.org/10.1016/j.jct.2022.106974.",----,----,----,4.93E+00,1.62E-03,870-930,1.5,"Ziolek, B.; Bogacz, A. Roczniki Chem. 1970, 44, 665.",----,----,----,----,----,----,----,----,----,----,----,----,----,----,----,----,----,----,----,----,----,--------,----,----
NaCl-UCl4,357.2145,0.0704-0.9296,854,10,"Yingling, J. A., et al. ""Thermodynamic measurements and assessments for LiCl-NaCl-KCl-UCl3 systems."" The Journal of Chemical Thermodynamics 179 (2023): 106974. https://doi.org/10.1016/j.jct.2022.106974.",----,----,----,4.86E+00,1.56E-03,860-920,1.5,"Ziolek, B.; Bogacz, A. Roczniki Chem. 1970, 44, 665.",----,----,----,----,----,----,----,----,----,----,----,----,----,----,----,----,----,----,----,----,----,--------,----,----
NaCl-UCl4,347.7011,0.1-0.9,850,10,"Yingling, J. A., et al. ""Thermodynamic measurements and assessments for LiCl-NaCl-KCl-UCl3 systems."" The Journal of Chemical Thermodynamics 179 (2023): 106974. https://doi.org/10.1016/j.jct.2022.106974.",----,----,----,----,----,----,----,----,----,----,-1.80E+00,1.95E+03,0.00E+00,851-1002,15*,"Katyshev, Sergey Filippovich. Properties of molten mixtures of alkali metal halides, zirconium, hafnium and uranium. Ural State Technical University, 2001.",----,----,----,----,----,----,----,----,----,----,----,----,----,--------,----,----
NaCl-UCl4,341.691,0.1187-0.8813,846,10,"Yingling, J. A., et al. ""Thermodynamic measurements and assessments for LiCl-NaCl-KCl-UCl3 systems."" The Journal of Chemical Thermodynamics 179 (2023): 106974. https://doi.org/10.1016/j.jct.2022.106974.",----,----,----,4.72E+00,1.44E-03,850-910,1.5,"Ziolek, B.; Bogacz, A. Roczniki Chem. 1970, 44, 665.",----,----,----,----,----,----,----,----,----,----,----,----,----,----,----,----,----,----,----,----,----,--------,----,----
NaCl-UCl4,318.5181,0.1908-0.8092,831,10,"Yingling, J. A., et al. ""Thermodynamic measurements and assessments for LiCl-NaCl-KCl-UCl3 systems."" The Journal of Chemical Thermodynamics 179 (2023): 106974. https://doi.org/10.1016/j.jct.2022.106974.",----,----,----,4.69E+00,1.48E-03,830-920,1.5,"Ziolek, B.; Bogacz, A. Roczniki Chem. 1970, 44, 665.",----,----,----,----,----,----,----,----,----,----,----,----,----,----,----,----,----,----,----,----,----,--------,----,----
NaCl-UCl4,315.5613,0.2-0.8,830,10,"Yingling, J. A., et al. ""Thermodynamic measurements and assessments for LiCl-NaCl-KCl-UCl3 systems."" The Journal of Chemical Thermodynamics 179 (2023): 106974. https://doi.org/10.1016/j.jct.2022.106974.",----,----,----,----,----,----,----,----,----,----,-1.64E+00,1.85E+03,0.00E+00,823-1006,15*,"Katyshev, Sergey Filippovich. Properties of molten mixtures of alkali metal halides, zirconium, hafnium and uranium. Ural State Technical University, 2001.",----,----,----,----,----,----,----,----,----,----,----,----,----,--------,----,----
NaCl-UCl4,280.2075,0.31-0.69,800,10,"Yingling, J. A., et al. ""Thermodynamic measurements and assessments for LiCl-NaCl-KCl-UCl3 systems."" The Journal of Chemical Thermodynamics 179 (2023): 106974. https://doi.org/10.1016/j.jct.2022.106974.",----,----,----,----,----,----,----,----,----,----,-1.31E+00,1.52E+03,0.00E+00,782-1017,15*,"Katyshev, Sergey Filippovich. Properties of molten mixtures of alkali metal halides, zirconium, hafnium and uranium. Ural State Technical University, 2001.",----,----,----,----,----,----,----,----,----,----,----,----,----,--------,----,----
NaCl-UCl4,254.9777,0.3885-0.6115,760,10,"Yingling, J. A., et al. ""Thermodynamic measurements and assessments for LiCl-NaCl-KCl-UCl3 systems."" The Journal of Chemical Thermodynamics 179 (2023): 106974. https://doi.org/10.1016/j.jct.2022.106974.",----,----,----,4.45E+00,1.43E-03,790-920,1.5,"Ziolek, B.; Bogacz, A. Roczniki Chem. 1970, 44, 665.",----,----,----,----,----,----,----,----,----,----,----,----,----,----,----,----,----,----,----,----,----,--------,----,----
NaCl-UCl4,251.2817,0.4-0.6,751,10,"Yingling, J. A., et al. ""Thermodynamic measurements and assessments for LiCl-NaCl-KCl-UCl3 systems."" The Journal of Chemical Thermodynamics 179 (2023): 106974. https://doi.org/10.1016/j.jct.2022.106974.",----,----,----,----,----,----,----,----,----,----,-1.16E+00,1.38E+03,0.00E+00,734-1011,15*,"Katyshev, Sergey Filippovich. Properties of molten mixtures of alkali metal halides, zirconium, hafnium and uranium. Ural State Technical University, 2001.",----,----,----,----,----,----,----,----,----,----,----,----,----,--------,----,----
NaCl-UCl4,223.1272,0.4876-0.5124,684,10,"Yingling, J. A., et al. ""Thermodynamic measurements and assessments for LiCl-NaCl-KCl-UCl3 systems."" The Journal of Chemical Thermodynamics 179 (2023): 106974. https://doi.org/10.1016/j.jct.2022.106974.",----,----,----,4.13E+00,1.22E-03,780-920,1.5,"Ziolek, B.; Bogacz, A. Roczniki Chem. 1970, 44, 665.",----,----,----,----,----,----,----,----,----,----,----,----,----,----,----,----,----,----,----,----,----,--------,----,----
NaCl-UCl4,219.1418,0.5-0.5,666,10,"Yingling, J. A., et al. ""Thermodynamic measurements and assessments for LiCl-NaCl-KCl-UCl3 systems."" The Journal of Chemical Thermodynamics 179 (2023): 106974. https://doi.org/10.1016/j.jct.2022.106974.",----,----,----,----,----,----,----,----,----,----,-1.10E+00,1.36E+03,0.00E+00,713-1048,15*,"Katyshev, Sergey Filippovich. Properties of molten mixtures of alkali metal halides, zirconium, hafnium and uranium. Ural State Technical University, 2001.",----,----,----,----,----,----,----,----,----,----,----,----,----,--------,----,----
NaCl-UCl4,200.7579,0.5572-0.4428,667,10,"Yingling, J. A., et al. ""Thermodynamic measurements and assessments for LiCl-NaCl-KCl-UCl3 systems."" The Journal of Chemical Thermodynamics 179 (2023): 106974. https://doi.org/10.1016/j.jct.2022.106974.",----,----,----,3.86E+00,1.02E-03,830-910,1.5,"Ziolek, B.; Bogacz, A. Roczniki Chem. 1970, 44, 665.",----,----,----,----,----,----,----,----,----,----,----,----,----,----,----,----,----,----,----,----,----,--------,----,----
NaCl-UCl4,193.43,0.58-0.42,679,10,"Yingling, J. A., et al. ""Thermodynamic measurements and assessments for LiCl-NaCl-KCl-UCl3 systems."" The Journal of Chemical Thermodynamics 179 (2023): 106974. https://doi.org/10.1016/j.jct.2022.106974.",----,----,----,----,----,----,----,----,----,----,-1.12E+00,1.41E+03,0.00E+00,744-1050,15*,"Katyshev, Sergey Filippovich. Properties of molten mixtures of alkali metal halides, zirconium, hafnium and uranium. Ural State Technical University, 2001.",----,----,----,----,----,----,----,----,----,----,----,----,----,--------,----,----
NaCl-UCl4,161.933,0.678-0.322,711,10,"Yingling, J. A., et al. ""Thermodynamic measurements and assessments for LiCl-NaCl-KCl-UCl3 systems."" The Journal of Chemical Thermodynamics 179 (2023): 106974. https://doi.org/10.1016/j.jct.2022.106974.",----,----,----,3.41E+00,7.71E-04,880-910,1.5,"Ziolek, B.; Bogacz, A. Roczniki Chem. 1970, 44, 665.",----,----,-1.14E+00,1.45E+03,0.00E+00,829-1094,15*,"Katyshev, Sergey Filippovich. Properties of molten mixtures of alkali metal halides, zirconium, hafnium and uranium. Ural State Technical University, 2001.",----,----,----,----,----,----,----,----,----,----,----,----,----,--------,----,----
NaCl-UCl4,125.9364,0.79-0.21,928,10,"Yingling, J. A., et al. ""Thermodynamic measurements and assessments for LiCl-NaCl-KCl-UCl3 systems."" The Journal of Chemical Thermodynamics 179 (2023): 106974. https://doi.org/10.1016/j.jct.2022.106974.",----,----,----,----,----,----,----,----,----,----,-1.10E+00,1.36E+03,0.00E+00,1000-1159,15*,"Katyshev, Sergey Filippovich. Properties of molten mixtures of alkali metal halides, zirconium, hafnium and uranium. Ural State Technical University, 2001.",----,----,----,----,----,----,----,----,----,----,----,----,----,--------,----,----
NaCl-UCl4,93.7966,0.89-0.11,1021,10,"Yingling, J. A., et al. ""Thermodynamic measurements and assessments for LiCl-NaCl-KCl-UCl3 systems."" The Journal of Chemical Thermodynamics 179 (2023): 106974. https://doi.org/10.1016/j.jct.2022.106974.",----,----,----,----,----,----,----,----,----,----,-1.39E+00,1.61E+03,0.00E+00,1072-1208,15*,"Katyshev, Sergey Filippovich. Properties of molten mixtures of alkali metal halides, zirconium, hafnium and uranium. Ural State Technical University, 2001.",----,----,----,----,----,----,----,----,----,----,----,----,----,--------,----,----
NaCl-ZrF4,145.4626,0.2-0.8,----,----,----,----,----,----,4.63E+00,1.07E-03,1137-1242,5,"Katyshev, Sergey Filippovich. Properties of molten mixtures of alkali metal halides, zirconium, hafnium and uranium. Ural State Technical University, 2001.",----,----,----,----,----,----,----,----,----,----,----,----,----,----,----,----,----,----,----,----,----,--------,----,----
NaCl-ZrF4,134.5852,0.3-0.7,----,----,----,----,----,----,4.26E+00,9.88E-04,1095-1250,5,"Katyshev, Sergey Filippovich. Properties of molten mixtures of alkali metal halides, zirconium, hafnium and uranium. Ural State Technical University, 2001.",----,----,----,----,----,----,----,----,----,----,----,----,----,----,----,----,----,----,----,----,----,--------,----,----
NaCl-ZrF4,123.7077,0.4-0.6,----,----,----,----,----,----,3.91E+00,9.07E-04,1053-1233,5,"Katyshev, Sergey Filippovich. Properties of molten mixtures of alkali metal halides, zirconium, hafnium and uranium. Ural State Technical University, 2001.",----,----,----,----,----,----,----,----,----,----,----,----,----,----,----,----,----,----,----,----,----,--------,----,----
NaCl-ZrF4,112.8302,0.5-0.5,----,----,----,----,----,----,3.61E+00,8.75E-04,1053-1233,5,"Katyshev, Sergey Filippovich. Properties of molten mixtures of alkali metal halides, zirconium, hafnium and uranium. Ural State Technical University, 2001.",----,----,----,----,----,----,----,----,----,----,----,----,----,----,----,----,----,----,----,----,----,--------,----,----
NaCl-ZrF4,101.9527,0.6-0.4,----,----,----,----,----,----,3.27E+00,7.65E-04,1033-1233,5,"Katyshev, Sergey Filippovich. Properties of molten mixtures of alkali metal halides, zirconium, hafnium and uranium. Ural State Technical University, 2001.",----,----,----,----,----,----,----,----,----,----,----,----,----,----,----,----,----,----,----,----,----,--------,----,----
NaCl-ZrF4,91.0752,0.7-0.3,----,----,----,----,----,----,3.02E+00,7.31E-04,1033-1213,5,"Katyshev, Sergey Filippovich. Properties of molten mixtures of alkali metal halides, zirconium, hafnium and uranium. Ural State Technical University, 2001.",----,----,----,----,----,----,----,----,----,----,----,----,----,----,----,----,----,----,----,----,----,--------,----,----
NaCl-ZrF4,80.1977,0.8-0.2,----,----,----,----,----,----,2.69E+00,6.20E-04,1093-1193,5,"Katyshev, Sergey Filippovich. Properties of molten mixtures of alkali metal halides, zirconium, hafnium and uranium. Ural State Technical University, 2001.",----,----,----,----,----,----,----,----,----,----,----,----,----,----,----,----,----,----,----,----,----,--------,----,----
NaCl-ZrF4,69.3203,0.9-0.1,----,----,----,----,----,----,2.35E+00,5.28E-04,1093-1193,5,"Katyshev, Sergey Filippovich. Properties of molten mixtures of alkali metal halides, zirconium, hafnium and uranium. Ural State Technical University, 2001.",----,----,----,----,----,----,----,----,----,----,----,----,----,----,----,----,----,----,----,----,----,--------,----,----
NaF,41.9882,Pure Salt,1268,2,"Cantor, S. FREEZING POINT DEPRESSIONS IN SODIUM FLUORIDE. EFFECT OF ALKALINE EARTH FLUORIDES. J. Phys. Chem. 1961, 65 (12), 2208-2210. https://doi.org/10.1021/j100829a023.",1978,----,"Ruff, O.; Schmidt, G.; Mugdan, S. Arbeiten Aus Dem Gebiet Hoher Temperaturen. XV. Die Dampfdrucke Der Alkalifluoride. Zeitschrift for Anorg. und Allg. Chemie 1922, 123 (1), 83-88. https://doi.org/10.1002/zaac.19221230108.",2.70E+00,5.90E-04,1273-1473,1,"Hara, Shigeta, and Kazumi Ogino. ""The densities and the surface tensions of fluoride melts."" ISIJ International 29(6) (1989): 477-485.",----,----,-8.70E-01,1.31E+03,0.00E+00,1288-1338,3,"Popescu, Ana-Maria, and Virgil Constantin. ""Viscosity of alkali fluoride ionic melts at temperatures up to 373.15 K above melting points."" Chemical Engineering Communications 202(12) (2015): 1703-1710.",1.26E+00,-2.80E-04,1268.15-1800,20,"Gheribi, A. E.; Torres, J. A.; Chartrand, P. Recommended Values for the Thermal Conductivity of Molten Salts between the Melting and Boiling Points. Sol. Energy Mater. Sol. Cells 2014, 126, 11-25. https://doi.org/10.1016/j.solmat.2014.03.028.",72.99,----,----,----,5,"O'Brien, C. J.; Kelley, K. K. High Temperature Heat Contents of Cryolite, Anhydrous Aluminum Fluoride and Sodium Fluoride. J. Am. Chem. Soc. 1957, 79 (21), 5616-5618. https://doi.org/10.1021/ja01578a009.",325.60,0.11,2796.0,1.16,"S. Hara, K. Ogino, ISIJ International, vol. 29, no. 6, pp. 477-485 (1989)"
NaF-ThF4,281.4274,0.1-0.9,1341,5*,"Benes, O.; Beilmann, M.; Konings, R.J.M. Thermodynamic assessment of the LiF-NaF-ThF4-UF4 system. J. Nucl. Mater. 2010, 405 (2), 186-198.",----,----,----,----,----,----,----,----,3.51E-01,2.31E+04,----,----,----,1338-1446,10,"Desyatnik, V. N.; Klimenkov, A. A.; Kurbatov, N. N.; Nechaev, A. I.; Raspopin, S. P.; Chervinskii, Y. F. Density and kinematic viscosity of NaF-ThF4 and KF-ThF4 melts. Sov. At. Energy. 1981, 51, 807-810.",----,----,----,----,----,----,----,----,----,----,----,----,----,--------,----,----
NaF-ThF4,254.823,0.2-0.8,1300,5*,"Benes, O.; Beilmann, M.; Konings, R.J.M. Thermodynamic assessment of the LiF-NaF-ThF4-UF4 system. J. Nucl. Mater. 2010, 405 (2), 186-198.",----,----,----,7.13E+00,1.11E-03,1270-1337,2,"Desyatnik, V. N.; Klimenkov, A. A.; Kurbatov, N. N.; Nechaev, A. I.; Raspopin, S. P.; Chervinskii, Y. F. Density and kinematic viscosity of NaF-ThF4 and KF-ThF4 melts. Sov. At. Energy. 1981, 51, 807-810.",4.98E-01,1.78E+04,----,----,----,1307-1382,10,"Desyatnik, V. N.; Klimenkov, A. A.; Kurbatov, N. N.; Nechaev, A. I.; Raspopin, S. P.; Chervinskii, Y. F. Density and kinematic viscosity of NaF-ThF4 and KF-ThF4 melts. Sov. At. Energy. 1981, 51, 807-810.",----,----,----,----,----,----,----,----,----,----,----,----,----,--------,----,----
NaF-ThF4,228.2187,0.3-0.7,1234,5*,"Benes, O.; Beilmann, M.; Konings, R.J.M. Thermodynamic assessment of the LiF-NaF-ThF4-UF4 system. J. Nucl. Mater. 2010, 405 (2), 186-198.",----,----,----,6.96E+00,1.19E-03,1226-1311,2,"Desyatnik, V. N.; Klimenkov, A. A.; Kurbatov, N. N.; Nechaev, A. I.; Raspopin, S. P.; Chervinskii, Y. F. Density and kinematic viscosity of NaF-ThF4 and KF-ThF4 melts. Sov. At. Energy. 1981, 51, 807-810.",5.18E-01,1.64E+04,----,----,----,1257-1401,10,"Desyatnik, V. N.; Klimenkov, A. A.; Kurbatov, N. N.; Nechaev, A. I.; Raspopin, S. P.; Chervinskii, Y. F. Density and kinematic viscosity of NaF-ThF4 and KF-ThF4 melts. Sov. At. Energy. 1981, 51, 807-810.",----,----,----,----,----,----,----,----,----,----,----,----,----,--------,----,----
NaF-ThF4,201.6143,0.4-0.6,1132,5*,"Benes, O.; Beilmann, M.; Konings, R.J.M. Thermodynamic assessment of the LiF-NaF-ThF4-UF4 system. J. Nucl. Mater. 2010, 405 (2), 186-198.",----,----,----,6.54E+00,1.12E-03,1082-1278,2,"Desyatnik, V. N.; Klimenkov, A. A.; Kurbatov, N. N.; Nechaev, A. I.; Raspopin, S. P.; Chervinskii, Y. F. Density and kinematic viscosity of NaF-ThF4 and KF-ThF4 melts. Sov. At. Energy. 1981, 51, 807-810.",6.34E-01,1.32E+04,----,----,----,1201-1308,10,"Desyatnik, V. N.; Klimenkov, A. A.; Kurbatov, N. N.; Nechaev, A. I.; Raspopin, S. P.; Chervinskii, Y. F. Density and kinematic viscosity of NaF-ThF4 and KF-ThF4 melts. Sov. At. Energy. 1981, 51, 807-810.",----,----,----,----,----,----,----,----,----,----,----,----,----,--------,----,----
NaF-ThF4,175.0099,0.5-0.5,1042,5*,"Benes, O.; Beilmann, M.; Konings, R.J.M. Thermodynamic assessment of the LiF-NaF-ThF4-UF4 system. J. Nucl. Mater. 2010, 405 (2), 186-198.",----,----,----,6.04E+00,9.81E-04,1027-1276,2,"Desyatnik, V. N.; Klimenkov, A. A.; Kurbatov, N. N.; Nechaev, A. I.; Raspopin, S. P.; Chervinskii, Y. F. Density and kinematic viscosity of NaF-ThF4 and KF-ThF4 melts. Sov. At. Energy. 1981, 51, 807-810.",5.58E-01,1.35E+04,----,----,----,1194-1349,10,"Desyatnik, V. N.; Klimenkov, A. A.; Kurbatov, N. N.; Nechaev, A. I.; Raspopin, S. P.; Chervinskii, Y. F. Density and kinematic viscosity of NaF-ThF4 and KF-ThF4 melts. Sov. At. Energy. 1981, 51, 807-810.",----,----,----,----,----,----,----,----,----,----,----,----,----,--------,----,----
NaF-ThF4,148.4056,0.6-0.4,978,5*,"Benes, O.; Beilmann, M.; Konings, R.J.M. Thermodynamic assessment of the LiF-NaF-ThF4-UF4 system. J. Nucl. Mater. 2010, 405 (2), 186-198.",----,----,----,5.55E+00,9.57E-04,1058-1284,2,"Desyatnik, V. N.; Klimenkov, A. A.; Kurbatov, N. N.; Nechaev, A. I.; Raspopin, S. P.; Chervinskii, Y. F. Density and kinematic viscosity of NaF-ThF4 and KF-ThF4 melts. Sov. At. Energy. 1981, 51, 807-810.",4.17E-01,1.54E+04,----,----,----,1157-1373,10,"Desyatnik, V. N.; Klimenkov, A. A.; Kurbatov, N. N.; Nechaev, A. I.; Raspopin, S. P.; Chervinskii, Y. F. Density and kinematic viscosity of NaF-ThF4 and KF-ThF4 melts. Sov. At. Energy. 1981, 51, 807-810.",----,----,----,----,----,----,----,----,----,----,----,----,----,--------,----,----
NaF-ThF4,121.8012,0.7-0.3,975,5*,"Benes, O.; Beilmann, M.; Konings, R.J.M. Thermodynamic assessment of the LiF-NaF-ThF4-UF4 system. J. Nucl. Mater. 2010, 405 (2), 186-198.",----,----,----,5.00E+00,9.01E-04,1115-1289,2,"Desyatnik, V. N.; Klimenkov, A. A.; Kurbatov, N. N.; Nechaev, A. I.; Raspopin, S. P.; Chervinskii, Y. F. Density and kinematic viscosity of NaF-ThF4 and KF-ThF4 melts. Sov. At. Energy. 1981, 51, 807-810.",3.36E-01,1.67E+04,----,----,----,1055-1370,10,"Desyatnik, V. N.; Klimenkov, A. A.; Kurbatov, N. N.; Nechaev, A. I.; Raspopin, S. P.; Chervinskii, Y. F. Density and kinematic viscosity of NaF-ThF4 and KF-ThF4 melts. Sov. At. Energy. 1981, 51, 807-810.",----,----,----,----,----,----,----,----,----,----,----,----,----,--------,----,----
NaF-ThF4,95.1969,0.8-0.2,975,5*,"Benes, O.; Beilmann, M.; Konings, R.J.M. Thermodynamic assessment of the LiF-NaF-ThF4-UF4 system. J. Nucl. Mater. 2010, 405 (2), 186-198.",----,----,----,4.43E+00,8.57E-04,1232-1304,2,"Desyatnik, V. N.; Klimenkov, A. A.; Kurbatov, N. N.; Nechaev, A. I.; Raspopin, S. P.; Chervinskii, Y. F. Density and kinematic viscosity of NaF-ThF4 and KF-ThF4 melts. Sov. At. Energy. 1981, 51, 807-810.",3.97E-01,1.51E+04,----,----,----,1160-1305,10,"Desyatnik, V. N.; Klimenkov, A. A.; Kurbatov, N. N.; Nechaev, A. I.; Raspopin, S. P.; Chervinskii, Y. F. Density and kinematic viscosity of NaF-ThF4 and KF-ThF4 melts. Sov. At. Energy. 1981, 51, 807-810.",----,----,----,----,----,----,----,----,----,----,----,----,----,--------,----,----
NaF-ThF4,68.5925,0.9-0.1,1191,5*,"Benes, O.; Beilmann, M.; Konings, R.J.M. Thermodynamic assessment of the LiF-NaF-ThF4-UF4 system. J. Nucl. Mater. 2010, 405 (2), 186-198.",----,----,----,3.75E+00,8.05E-04,1279-1306,2,"Desyatnik, V. N.; Klimenkov, A. A.; Kurbatov, N. N.; Nechaev, A. I.; Raspopin, S. P.; Chervinskii, Y. F. Density and kinematic viscosity of NaF-ThF4 and KF-ThF4 melts. Sov. At. Energy. 1981, 51, 807-810.",4.11E-01,1.32E+04,----,----,----,1209-1343,10,"Desyatnik, V. N.; Klimenkov, A. A.; Kurbatov, N. N.; Nechaev, A. I.; Raspopin, S. P.; Chervinskii, Y. F. Density and kinematic viscosity of NaF-ThF4 and KF-ThF4 melts. Sov. At. Energy. 1981, 51, 807-810.",----,----,----,----,----,----,----,----,----,----,----,----,----,--------,----,----
NaF-UF4,205.2088,0.4-0.6,1048,5*,"Benes, O.; Beilmann, M.; Konings, R.J.M. Thermodynamic assessment of the LiF-NaF-ThF4-UF4 system. J. Nucl. Mater. 2010, 405 (2), 186-198.",----,----,----,6.58E+00,1.04E-03,973-1073,4,"Blanke, B. C.; Bousquet, E. N.; Jones, L. V.; Murphy, E. L.; Vallee, R. E. Density of Fused Mixtures of Sodium Fluoride, Beryllium Fluoride, and Uranium Fluoride. Mound Laboratory. 1958a.",1.32E-01,3.91E+04,----,----,----,973-1073,15,"Blanke, B. C.; Fister, K. W.; Jones, L. V.; Jordan, K. C.; Joyner, R. W.; Murphy, E. L. Viscosity of Fused Mixtures of Sodium Fluoride, Beryllium Fluoride, and Uranium Fluoride. Mound Laboratory. 1958b.",----,----,----,----,----,----,----,----,----,----,----,340.50,0.13,2343.0,2,"A.A. Klimenkov, N.N. Kurbatov, S.P. Raspopin, Yu.F. Chervinskii, ""Density and Surface Tension of Molten Mixtures of Uranium Tetrafluoride with Lithium and Sodium Fluorides"" Atomnaya Energiya, vol. 56, no. 5, pp. 312-313 (1984)"
NaF-UF4,188.8867,0.46-0.54,962,5*,"Benes, O.; Beilmann, M.; Konings, R.J.M. Thermodynamic assessment of the LiF-NaF-ThF4-UF4 system. J. Nucl. Mater. 2010, 405 (2), 186-198.",----,----,----,6.82E+00,1.48E-03,973-1073,4,"Blanke, B. C.; Bousquet, E. N.; Jones, L. V.; Murphy, E. L.; Vallee, R. E. Density of Fused Mixtures of Sodium Fluoride, Beryllium Fluoride, and Uranium Fluoride. Mound Laboratory. 1958a.",1.07E-01,3.88E+04,----,----,----,973-1073,15,"Blanke, B. C.; Fister, K. W.; Jones, L. V.; Jordan, K. C.; Joyner, R. W.; Murphy, E. L. Viscosity of Fused Mixtures of Sodium Fluoride, Beryllium Fluoride, and Uranium Fluoride. Mound Laboratory. 1958b.",----,----,----,----,----,----,----,----,----,----,----,----,----,--------,----,----
NaF-UF4,167.668,0.538-0.462,976,5*,"Benes, O.; Beilmann, M.; Konings, R.J.M. Thermodynamic assessment of the LiF-NaF-ThF4-UF4 system. J. Nucl. Mater. 2010, 405 (2), 186-198.",----,----,----,----,----,----,----,----,1.97E-01,3.59E+04,----,----,----,973-1073,15,"Blanke, B. C.; Fister, K. W.; Jones, L. V.; Jordan, K. C.; Joyner, R. W.; Murphy, E. L. Viscosity of Fused Mixtures of Sodium Fluoride, Beryllium Fluoride, and Uranium Fluoride. Mound Laboratory. 1958b.",----,----,----,----,----,----,----,----,----,----,----,----,----,--------,----,----
NaF-UF4,156.2426,0.58-0.42,978,5*,"Benes, O.; Beilmann, M.; Konings, R.J.M. Thermodynamic assessment of the LiF-NaF-ThF4-UF4 system. J. Nucl. Mater. 2010, 405 (2), 186-198.",----,----,----,6.08E+00,1.16E-03,973-1073,4,"Blanke, B. C.; Bousquet, E. N.; Jones, L. V.; Murphy, E. L.; Vallee, R. E. Density of Fused Mixtures of Sodium Fluoride, Beryllium Fluoride, and Uranium Fluoride. Mound Laboratory. 1958a.",1.47E-01,3.63E+04,----,----,----,973-1073,15,"Blanke, B. C.; Fister, K. W.; Jones, L. V.; Jordan, K. C.; Joyner, R. W.; Murphy, E. L. Viscosity of Fused Mixtures of Sodium Fluoride, Beryllium Fluoride, and Uranium Fluoride. Mound Laboratory. 1958b.",----,----,----,----,----,----,----,----,----,----,----,----,----,--------,----,----
NaF-UF4,144.0011,0.625-0.375,951,5*,"Benes, O.; Beilmann, M.; Konings, R.J.M. Thermodynamic assessment of the LiF-NaF-ThF4-UF4 system. J. Nucl. Mater. 2010, 405 (2), 186-198.",----,----,----,----,----,----,----,----,6.67E-02,4.23E+04,----,----,----,973-1073,15,"Blanke, B. C.; Fister, K. W.; Jones, L. V.; Jordan, K. C.; Joyner, R. W.; Murphy, E. L. Viscosity of Fused Mixtures of Sodium Fluoride, Beryllium Fluoride, and Uranium Fluoride. Mound Laboratory. 1958b.",----,----,----,----,----,----,----,----,----,----,----,----,----,--------,----,----
NaF-UF4,132.5756,0.667-0.333,933,5*,"Benes, O.; Beilmann, M.; Konings, R.J.M. Thermodynamic assessment of the LiF-NaF-ThF4-UF4 system. J. Nucl. Mater. 2010, 405 (2), 186-198.",----,----,----,5.51E+00,1.30E-03,923-1373,3,"Cohen, S. I.; Jones, T. N. A SUMMARY OF DENSITY MEASUREMENTS ON MOLTEN FLUORIDE MIXTURES AND A CORRELATION FOR PREDICTING DENSITIES OF FLUORIDE MIXTURES, ORNL-1702; United States, 1954.",1.81E-01,3.27E+04,----,----,----,973-1173,10,"Blanke, B. C.; Fister, K. W.; Jones, L. V.; Jordan, K. C.; Joyner, R. W.; Murphy, E. L. Viscosity of Fused Mixtures of Sodium Fluoride, Beryllium Fluoride, and Uranium Fluoride. Mound Laboratory. 1958b.",----,----,----,----,----,116.51,----,----,----,20,"Powers, W. D.; Cohen, S. I.; Greene, N. D. Physical Properties of Molten Reactor Fuels and Coolants. Nucl. Sci. Eng. 1963, 17 (2), 200-211. https://doi.org/10.13182/NSE63-5.",----,----,--------,----,----
NaF-UF4,107.2764,0.76-0.24,900,5*,"Benes, O.; Beilmann, M.; Konings, R.J.M. Thermodynamic assessment of the LiF-NaF-ThF4-UF4 system. J. Nucl. Mater. 2010, 405 (2), 186-198.",----,----,----,4.78E+00,8.20E-04,973-1073,4,"Blanke, B. C.; Bousquet, E. N.; Jones, L. V.; Murphy, E. L.; Vallee, R. E. Density of Fused Mixtures of Sodium Fluoride, Beryllium Fluoride, and Uranium Fluoride. Mound Laboratory. 1958a.",4.33E-02,4.57E+04,----,----,----,973-1073,15,"Blanke, B. C.; Fister, K. W.; Jones, L. V.; Jordan, K. C.; Joyner, R. W.; Murphy, E. L. Viscosity of Fused Mixtures of Sodium Fluoride, Beryllium Fluoride, and Uranium Fluoride. Mound Laboratory. 1958b.",----,----,----,----,----,----,----,----,----,----,----,----,----,--------,----,----
NaF-UF4,----,0.93-0.07,1228,20,MSTDB-TC,----,----,----,----,----,----,----,----,----,----,----,----,----,----,----,----,----,----,----,----,----,----,----,----,----,----,----,303.10,0.10,2550.0,2,"A.A. Klimenkov, N.N. Kurbatov, S.P. Raspopin, Yu.F. Chervinskii, ""Density and Surface Tension of Molten Mixtures of Uranium Tetrafluoride with Lithium and Sodium Fluorides"" Atomnaya Energiya, vol. 56, no. 5, pp. 312-313 (1984)"
NaF-UF4,----,0.9-0.1,1197,20,MSTDB-TC,----,----,----,----,----,----,----,----,----,----,----,----,----,----,----,----,----,----,----,----,----,----,----,----,----,----,----,301.60,0.10,2497.0,2,"A.A. Klimenkov, N.N. Kurbatov, S.P. Raspopin, Yu.F. Chervinskii, ""Density and Surface Tension of Molten Mixtures of Uranium Tetrafluoride with Lithium and Sodium Fluorides"" Atomnaya Energiya, vol. 56, no. 5, pp. 312-313 (1984)"
NaF-UF4,----,0.85-0.15,1112,20,MSTDB-TC,----,----,----,----,----,----,----,----,----,----,----,----,----,----,----,----,----,----,----,----,----,----,----,----,----,----,----,316.30,0.11,2365.0,2,"A.A. Klimenkov, N.N. Kurbatov, S.P. Raspopin, Yu.F. Chervinskii, ""Density and Surface Tension of Molten Mixtures of Uranium Tetrafluoride with Lithium and Sodium Fluorides"" Atomnaya Energiya, vol. 56, no. 5, pp. 312-313 (1984)"
NaF-UF4,----,0.75-0.25,898,20,MSTDB-TC,----,----,----,----,----,----,----,----,----,----,----,----,----,----,----,----,----,----,----,----,----,----,----,----,----,----,----,313.90,0.11,2242.0,2,"A.A. Klimenkov, N.N. Kurbatov, S.P. Raspopin, Yu.F. Chervinskii, ""Density and Surface Tension of Molten Mixtures of Uranium Tetrafluoride with Lithium and Sodium Fluorides"" Atomnaya Energiya, vol. 56, no. 5, pp. 312-313 (1984)"
NaF-UF4,----,0.7-0.3,921,20,MSTDB-TC,----,----,----,----,----,----,----,----,----,----,----,----,----,----,----,----,----,----,----,----,----,----,----,----,----,----,----,318.90,0.11,2247.0,2,"A.A. Klimenkov, N.N. Kurbatov, S.P. Raspopin, Yu.F. Chervinskii, ""Density and Surface Tension of Molten Mixtures of Uranium Tetrafluoride with Lithium and Sodium Fluorides"" Atomnaya Energiya, vol. 56, no. 5, pp. 312-313 (1984)"
NaF-UF4,----,0.65-0.35,947,20,MSTDB-TC,----,----,----,----,----,----,----,----,----,----,----,----,----,----,----,----,----,----,----,----,----,----,----,----,----,----,----,320.80,0.11,2270.0,2,"A.A. Klimenkov, N.N. Kurbatov, S.P. Raspopin, Yu.F. Chervinskii, ""Density and Surface Tension of Molten Mixtures of Uranium Tetrafluoride with Lithium and Sodium Fluorides"" Atomnaya Energiya, vol. 56, no. 5, pp. 312-313 (1984)"
NaF-UF4,----,0.6-0.4,975,20,MSTDB-TC,----,----,----,----,----,----,----,----,----,----,----,----,----,----,----,----,----,----,----,----,----,----,----,----,----,----,----,321.70,0.11,2291.0,2,"A.A. Klimenkov, N.N. Kurbatov, S.P. Raspopin, Yu.F. Chervinskii, ""Density and Surface Tension of Molten Mixtures of Uranium Tetrafluoride with Lithium and Sodium Fluorides"" Atomnaya Energiya, vol. 56, no. 5, pp. 312-313 (1984)"
NaF-UF4,----,0.5-0.5,983,20,MSTDB-TC,----,----,----,----,----,----,----,----,----,----,----,----,----,----,----,----,----,----,----,----,----,----,----,----,----,----,----,322.50,0.11,2323.0,2,"A.A. Klimenkov, N.N. Kurbatov, S.P. Raspopin, Yu.F. Chervinskii, ""Density and Surface Tension of Molten Mixtures of Uranium Tetrafluoride with Lithium and Sodium Fluorides"" Atomnaya Energiya, vol. 56, no. 5, pp. 312-313 (1984)"
NaF-UF4,----,0.3-0.7,1110,20,MSTDB-TC,----,----,----,----,----,----,----,----,----,----,----,----,----,----,----,----,----,----,----,----,----,----,----,----,----,----,----,348.60,0.13,2474.0,2,"A.A. Klimenkov, N.N. Kurbatov, S.P. Raspopin, Yu.F. Chervinskii, ""Density and Surface Tension of Molten Mixtures of Uranium Tetrafluoride with Lithium and Sodium Fluorides"" Atomnaya Energiya, vol. 56, no. 5, pp. 312-313 (1984)"
NaF-UF4,----,0.2-0.8,1209,20,MSTDB-TC,----,----,----,----,----,----,----,----,----,----,----,----,----,----,----,----,----,----,----,----,----,----,----,----,----,----,----,377.30,0.15,2605.0,2,"A.A. Klimenkov, N.N. Kurbatov, S.P. Raspopin, Yu.F. Chervinskii, ""Density and Surface Tension of Molten Mixtures of Uranium Tetrafluoride with Lithium and Sodium Fluorides"" Atomnaya Energiya, vol. 56, no. 5, pp. 312-313 (1984)"
NaF-UF4-ZrF4,115.4843,0.46-0.04-0.5,1107,20,MSTDB-TC,----,----,----,4.22E+00,9.30E-04,783-1273,5,"Powers, W. D.; Cohen, S. I.; Greene, N. D. Physical Properties of Molten Reactor Fuels and Coolants. Nucl. Sci. Eng. 1963, 17 (2), 200-211. https://doi.org/10.13182/NSE63-5.",1.07E-01,3.21E+04,----,----,----,783-1273,10,"Powers, W. D.; Cohen, S. I.; Greene, N. D. Physical Properties of Molten Reactor Fuels and Coolants. Nucl. Sci. Eng. 1963, 17 (2), 200-211. https://doi.org/10.13182/NSE63-5.",----,----,----,----,----,120.81,----,----,----,25,"Powers, W. D.; Cohen, S. I.; Greene, N. D. Physical Properties of Molten Reactor Fuels and Coolants. Nucl. Sci. Eng. 1963, 17 (2), 200-211. https://doi.org/10.13182/NSE63-5.",----,----,--------,----,----
NaF-UF4-ZrF4,110.4751,0.5-0.04-0.46,793,5*,"Cohen, S. I.; Jones, T. N. A SUMMARY OF DENSITY MEASUREMENTS ON MOLTEN FLUORIDE MIXTURES AND A CORRELATION FOR PREDICTING DENSITIES OF FLUORIDE MIXTURES, ORNL-1702; United States, 1954.",----,----,----,4.18E+00,9.30E-04,793-1273,5,"Powers, W. D.; Cohen, S. I.; Greene, N. D. Physical Properties of Molten Reactor Fuels and Coolants. Nucl. Sci. Eng. 1963, 17 (2), 200-211. https://doi.org/10.13182/NSE63-5.",9.81E-02,3.24E+04,----,----,----,873-1073,10,"Cohen, S. I.; Jones, T. N. VISCOSITY MEASUREMENTS ON MOLTEN FLUORIDE MIXTURES ORNL-2278; Oak Ridge National Lab., Tenn.: Oak Ridge, TN (United States), 1957. https://doi.org/10.2172/4803933.",----,----,----,----,----,120.21,----,----,----,25,"Powers, W. D.; Cohen, S. I.; Greene, N. D. Physical Properties of Molten Reactor Fuels and Coolants. Nucl. Sci. Eng. 1963, 17 (2), 200-211. https://doi.org/10.13182/NSE63-5.",----,----,--------,----,----
