Repository: jakenumbers/Molten-Salt-TP-Suite-Codes-Development

# Integrated Structural Coherence Model (SCM) and Machine-Learning Interatomic Potential (MLIP)

This repository contains the Python scripts and SLURM batch files required to run the Integrated Structural Coherence Model (ISM) pipeline through an HPC Cluster. 

This pipeline is a highly automated computational framework designed to extract macroscopic thermodynamics, structural geometry, and microscale vibrational/spectral dynamics of molten salts directly from a universal Machine Learning Interatomic Potential (MLIP).

This pipeline originates from:

File: MD_Simulations/Molten_Salt_Thermophysical_Properties.csv (part 13 of 13)
formula,molecularWeight,comp,melt,melt_unc,melt_ref,boil,boil_unc,boil_ref,rho_a,rho_b,rho_range,rho_unc,rho_ref,mu_a,mu_b,mu_a2,mu_b2,mu_c,mu_range,mu_unc,mu_ref,k_a,k_b,k_range,k_unc,k_ref,cp_a,cp_b,cp_c,cp_d,cp_unc,cp_ref,sigma_a,sigma_b,sigma_range,sigma_unc,sigma_ref
NaF-UF4-ZrF4,109.7622,0.535-0.065-0.4,813,5*,"Cohen, S. I.; Jones, T. N. VISCOSITY MEASUREMENTS ON MOLTEN FLUORIDE MIXTURES ORNL-2278; Oak Ridge National Lab., Tenn.: Oak Ridge, TN (United States), 1957. https://doi.org/10.2172/4803933.",----,----,----,4.34E+00,1.10E-03,873-1073,3,"Cohen, S. I.; Jones, T. N. A SUMMARY OF DENSITY MEASUREMENTS ON MOLTEN FLUORIDE MIXTURES AND A CORRELATION FOR PREDICTING DENSITIES OF FLUORIDE MIXTURES, ORNL-1702; United States, 1954.",1.94E-01,2.75E+04,----,----,----,873-1123,10,"Powers, W. D.; Cohen, S. I.; Greene, N. D. Physical Properties of Molten Reactor Fuels and Coolants. Nucl. Sci. Eng. 1963, 17 (2), 200-211. https://doi.org/10.13182/NSE63-5.",----,----,----,----,----,110.26,----,----,----,25,"Powers, W. D.; Cohen, S. I.; Greene, N. D. Physical Properties of Molten Reactor Fuels and Coolants. Nucl. Sci. Eng. 1963, 17 (2), 200-211. https://doi.org/10.13182/NSE63-5.",----,----,--------,----,----
NaF-UF4-ZrF4,104.4294,0.56-0.05-0.39,803,5*,"Cohen, S. I.; Jones, T. N. VISCOSITY MEASUREMENTS ON MOLTEN FLUORIDE MIXTURES ORNL-2278; Oak Ridge National Lab., Tenn.: Oak Ridge, TN (United States), 1957. https://doi.org/10.2172/4803933.",----,----,----,4.15E+00,9.20E-04,803-1273,5,"Powers, W. D.; Cohen, S. I.; Greene, N. D. Physical Properties of Molten Reactor Fuels and Coolants. Nucl. Sci. Eng. 1963, 17 (2), 200-211. https://doi.org/10.13182/NSE63-5.",1.04E-01,3.16E+04,----,----,----,873-1073,10,"Cohen, S. I.; Jones, T. N. VISCOSITY MEASUREMENTS ON MOLTEN FLUORIDE MIXTURES ORNL-2278; Oak Ridge National Lab., Tenn.: Oak Ridge, TN (United States), 1957. https://doi.org/10.2172/4803933.",----,----,----,----,----,113.57,----,----,----,25,"Powers, W. D.; Cohen, S. I.; Greene, N. D. Physical Properties of Molten Reactor Fuels and Coolants. Nucl. Sci. Eng. 1963, 17 (2), 200-211. https://doi.org/10.13182/NSE63-5.",----,----,--------,----,----
NaF-UF4-ZrF4,125.6504,0.625-0.25-0.125,1041,20,MSTDB-TC,----,----,----,----,----,----,----,----,----,----,----,----,----,----,----,----,----,----,----,----,----,105.19,----,----,----,25,"Powers, W. D.; Cohen, S. I.; Greene, N. D. Physical Properties of Molten Reactor Fuels and Coolants. Nucl. Sci. Eng. 1963, 17 (2), 200-211. https://doi.org/10.13182/NSE63-5.",----,----,--------,----,----
NaF-UF4-ZrF4,115.1795,0.65-0.2-0.15,1045,20,MSTDB-TC,----,----,----,4.83E+00,1.02E-03,883-1273,5,"Powers, W. D.; Cohen, S. I.; Greene, N. D. Physical Properties of Molten Reactor Fuels and Coolants. Nucl. Sci. Eng. 1963, 17 (2), 200-211. https://doi.org/10.13182/NSE63-5.",----,----,----,----,----,----,----,----,----,----,----,----,----,96.40,----,----,----,25,"Powers, W. D.; Cohen, S. I.; Greene, N. D. Physical Properties of Molten Reactor Fuels and Coolants. Nucl. Sci. Eng. 1963, 17 (2), 200-211. https://doi.org/10.13182/NSE63-5.",----,----,--------,----,----
NaF-ZrF4,129.6488,0.3-0.7,993,5*,"Thoma, R. E.; Insley, H.; Friedman, H. A.; Weaver, C. F. Phase Equilibria in the Systems BeF2-ThF4 and LiF-BeF2-ThF4. J. Phys. Chem. 1960, 64(7), 865-870. https://doi.org/10.1021/j100836a010.",----,----,----,4.79E+00,1.19E-03,1053-1133,1.5,"Artemov, V. V.; Katyshev, S. F.; Desyatnik, V. N. Density and Surface Tension of Sodium Halide Melts with Zirconium and Hafnium Tetrafluorides. Zhurnal Fiz. Khimii. 1990, 64 (4), 1113-1115.",----,----,----,----,----,----,----,----,----,----,----,----,----,----,----,----,----,----,----,----,----,--------,----,----
NaF-ZrF4,117.1258,0.4-0.6,887,5*,"Thoma, R. E.; Insley, H.; Friedman, H. A.; Weaver, C. F. Phase Equilibria in the Systems BeF2-ThF4 and LiF-BeF2-ThF4. J. Phys. Chem. 1960, 64(7), 865-870. https://doi.org/10.1021/j100836a010.",----,----,----,4.34E+00,9.61E-04,1033-1133,1.5,"Artemov, V. V.; Katyshev, S. F.; Desyatnik, V. N. Density and Surface Tension of Sodium Halide Melts with Zirconium and Hafnium Tetrafluorides. Zhurnal Fiz. Khimii. 1990, 64 (4), 1113-1115.",----,----,----,----,----,----,----,----,----,----,----,----,----,----,----,----,----,----,----,----,----,--------,----,----
NaF-ZrF4,104.6029,0.5-0.5,783.2,5*,"Cohen, S. I.; Jones, T. N. A SUMMARY OF DENSITY MEASUREMENTS ON MOLTEN FLUORIDE MIXTURES AND A CORRELATION FOR PREDICTING DENSITIES OF FLUORIDE MIXTURES, ORNL-1702; United States, 1954.",----,----,----,4.06E+00,8.96E-04,1033-1133,1.5,"Artemov, V. V.; Katyshev, S. F.; Desyatnik, V. N. Density and Surface Tension of Sodium Halide Melts with Zirconium and Hafnium Tetrafluorides. Zhurnal Fiz. Khimii. 1990, 64 (4), 1113-1115.",2.99E-02,3.24E+04,----,----,----,873-1073,10,"Cohen, S. I.; Jones, T. N. VISCOSITY MEASUREMENTS ON MOLTEN FLUORIDE MIXTURES ORNL-2278; Oak Ridge National Lab., Tenn.: Oak Ridge, TN (United States), 1957. https://doi.org/10.2172/4803933.",----,----,----,----,----,----,----,----,----,----,----,----,----,--------,----,----
NaF-ZrF4,100.846,0.53-0.47,794,5*,"Thoma, R. E.; Insley, H.; Friedman, H. A.; Weaver, C. F. Phase Equilibria in the Systems BeF2-ThF4 and LiF-BeF2-ThF4. J. Phys. Chem. 1960, 64(7), 865-870. https://doi.org/10.1021/j100836a010.",----,----,----,----,----,----,----,----,7.67E-02,3.32E+04,----,----,----,873-1073,10,"Cohen, S. I.; Jones, T. N. VISCOSITY MEASUREMENTS ON MOLTEN FLUORIDE MIXTURES ORNL-2278; Oak Ridge National Lab., Tenn.: Oak Ridge, TN (United States), 1957. https://doi.org/10.2172/4803933.",----,----,----,----,----,114.00,----,----,----,20,"Powers, W. D.; Cohen, S. I.; Greene, N. D. Physical Properties of Molten Reactor Fuels and Coolants. Nucl. Sci. Eng. 1963, 17 (2), 200-211. https://doi.org/10.13182/NSE63-5.",----,----,--------,----,----
NaF-ZrF4,92.0799,0.6-0.4,783,5*,"Thoma, R. E.; Insley, H.; Friedman, H. A.; Weaver, C. F. Phase Equilibria in the Systems BeF2-ThF4 and LiF-BeF2-ThF4. J. Phys. Chem. 1960, 64(7), 865-870. https://doi.org/10.1021/j100836a010.",----,----,----,3.86E+00,8.32E-04,993-1033,1.5,"Artemov, V. V.; Katyshev, S. F.; Desyatnik, V. N. Density and Surface Tension of Sodium Halide Melts with Zirconium and Hafnium Tetrafluorides. Zhurnal Fiz. Khimii. 1990, 64 (4), 1113-1115.",----,----,----,----,----,----,----,----,----,----,----,----,----,----,----,----,----,----,----,----,----,--------,----,----
NaF-ZrF4,79.557,0.7-0.3,1033,5*,"Thoma, R. E.; Insley, H.; Friedman, H. A.; Weaver, C. F. Phase Equilibria in the Systems BeF2-ThF4 and LiF-BeF2-ThF4. J. Phys. Chem. 1960, 64(7), 865-870. https://doi.org/10.1021/j100836a010.",----,----,----,3.66E+00,7.61E-04,1013-1095,1.5,"Artemov, V. V.; Katyshev, S. F.; Desyatnik, V. N. Density and Surface Tension of Sodium Halide Melts with Zirconium and Hafnium Tetrafluorides. Zhurnal Fiz. Khimii. 1990, 64 (4), 1113-1115.",----,----,----,----,----,----,----,----,----,----,----,----,----,----,----,----,----,----,----,----,----,--------,----,----
NaF-ZrF4,67.0341,0.8-0.2,1025,5*,"Thoma, R. E.; Insley, H.; Friedman, H. A.; Weaver, C. F. Phase Equilibria in the Systems BeF2-ThF4 and LiF-BeF2-ThF4. J. Phys. Chem. 1960, 64(7), 865-870. https://doi.org/10.1021/j100836a010.",----,----,----,3.41E+00,7.46E-04,953-1033,1.5,"Artemov, V. V.; Katyshev, S. F.; Desyatnik, V. N. Density and Surface Tension of Sodium Halide Melts with Zirconium and Hafnium Tetrafluorides. Zhurnal Fiz. Khimii. 1990, 64 (4), 1113-1115.",----,----,----,----,----,----,----,----,----,----,----,----,----,----,----,----,----,----,----,310.04,0.13,2603.0,1.5027322404371606,"C. Decroly, A. Fontana, R. Winand, ""Etude de la Tension Superficielle de Melanges Fondus NaF-ZrF4-ZrO2"" Journal of Nuclear Materials, vol. 27, no. 1, pp. 36-47 (1968)"
NaF-ZrF4,54.5111,0.9-0.1,1201,5*,"Thoma, R. E.; Insley, H.; Friedman, H. A.; Weaver, C. F. Phase Equilibria in the Systems BeF2-ThF4 and LiF-BeF2-ThF4. J. Phys. Chem. 1960, 64(7), 865-870. https://doi.org/10.1021/j100836a010.",----,----,----,3.02E+00,6.07E-04,1043-1103,1.5,"Artemov, V. V.; Katyshev, S. F.; Desyatnik, V. N. Density and Surface Tension of Sodium Halide Melts with Zirconium and Hafnium Tetrafluorides. Zhurnal Fiz. Khimii. 1990, 64 (4), 1113-1115.",----,----,----,----,----,----,----,----,----,----,----,----,----,----,----,----,----,----,----,303.52,0.11,2541.0,3.0017657445556174,"C. Decroly, A. Fontana, R. Winand, ""Etude de la Tension Superficielle de Melanges Fondus NaF-ZrF4-ZrO2"" Journal of Nuclear Materials, vol. 27, no. 1, pp. 36-47 (1968)"
NaF-ZrF4,----,0.85-0.15,1236,20,MSTDB-TC,----,----,----,----,----,----,----,----,----,----,----,----,----,----,----,----,----,----,----,----,----,----,----,----,----,----,----,248.30,0.07,2531.0,2.3255813953488387,"C. Decroly, A. Fontana, R. Winand, ""Etude de la Tension Superficielle de Melanges Fondus NaF-ZrF4-ZrO2"" Journal of Nuclear Materials, vol. 27, no. 1, pp. 36-47 (1968)"
NdCl3,250.599,Pure Salt,1031,2,"Druding, L. F.; Corbett, J. D. Lower Oxidation States of the Lanthanides. Neodymium(II) Chloride and Iodide 1. J. Am. Chem. Soc. 1961, 83 (11), 2462-2467. https://doi.org/10.1021/ja01472a010.",1897,10.0,"Glushko, V. P.; Medvedev, V. A.; Bergman, G. A.; Vasilev, B. P.; Gurvich, L. V; Alekseev, V. I.; Kolesov, V. P.; Yungman, V. S.; Ioffe, N. T.; Vorabev, A. F. Thermicheskie Konstanty Veshchestv. Russia 1972.",4.26E+00,9.30E-04,1082-1272,3,"Cho, K.; Irisawa, K.; Mochinaga, J.; Kuroda, T. Densities and Molar Volumes of Molten Rare-Earth Chlorides: PrCl3, NdCl3, GdCl3 and DyCl3. Electrochim. Acta 1972, 17 (10), 1821-1827. https://doi.org/10.1016/0013-4686(72)85073-4.",8.51E-02,3.69E+04,----,----,----,1030-1237,3,"Hayashi, H.; Kato, Y.; Ogawa, T.; Sato, Y. Development of Viscometers for Molten Salts; Japan, 1997.",----,----,----,----,----,----,----,----,----,----,----,190.64,0.08,2211.0,5,"Igarashi, K.; Mochinaga, J.; Ueda, S. ""Surface Tensions of Several Rare-Earth Chlorides and Binary NaCl-YCl3 System in Molten State"" Bulletin of the Chemical Society of Japan, vol. 51, no. 5, pp. 1551-1552 (1978)"
NdF3,201.2352,Pure Salt,1650,3,"Spedding, F. H.; Henderson, D. C. High-Temperature Heat Contents and Related Thermodynamic Functions of Seven Trifluorides of the Rare Earths: Y, La, Pr, Nd, Gd, Ho, and Lu. J. Chem. Phys. 1971, 54 (6), 2476-2483. https://doi.org/10.1063/1.1675202.",2573,----,"Knacke, O.; Kubaschewski, O.; Hesselmann, K. Thermochemical Properties of Inorganic Substances, 2nd ed.; Barin, I., Ed.; Thermochemical Properties of Inorganic Substances; Elsevier Science & Technology, 1991.",----,----,----,----,----,----,----,----,----,----,----,----,----,----,----,----,----,----,184.00,-0.00,-11924400.00,----,----,"Spedding, F. H.; Beaudry, B. J.; Henderson, D. C.; Moorman, J. High Temperature Enthalpies and Related Thermodynamic Functions of the Trifluorides of Sc, Ce, Sm, Eu, Gd, Tb, Dy, Er, Tm, and Yb. J. Chem. Phys. 1974, 60 (4), 1578-1588. https://doi.org/10.1063/1.1681233.",----,----,--------,----,----
NpCl3,343.359,Pure Salt,1075,30,"Lemire, R. J.; Fuger, J.; Nitsche, H.; Potter, P.; Rand, M. H.; Rydberg, J.; Spahiu, K.; Sullivan, J. C.; Ullmann, W. J.; Vitorge, P.; Wanner, H. Chemical Thermodynamics of Neptunium and Plutonium; Elsevier: Amsterdam, 2001; Vol. 4.",1800,----,"Barin, I.; Knacke, O.; Kubaschewski, O. Thermochemical Properties of Inorganic Substances; Springer Berlin Heidelberg: Berlin, Heidelberg, 1977. https://doi.org/10.1007/978-3-662-02293-1.",----,----,----,----,----,----,----,----,----,----,----,----,----,----,----,----,----,----,----,----,----,----,----,----,----,----,--------,----,----
NpF3,293.9952,Pure Salt,1735,30,"Lemire, R. J.; Fuger, J.; Nitsche, H.; Potter, P.; Rand, M. H.; Rydberg, J.; Spahiu, K.; Sullivan, J. C.; Ullmann, W. J.; Vitorge, P.; Wanner, H. Chemical Thermodynamics of Neptunium and Plutonium; Elsevier: Amsterdam, 2001; Vol. 4.",2500,----,"Barin, I.; Knacke, O.; Kubaschewski, O. Thermochemical Properties of Inorganic Substances; Springer Berlin Heidelberg: Berlin, Heidelberg, 1977. https://doi.org/10.1007/978-3-662-02293-1.",----,----,----,----,----,----,----,----,----,----,----,----,----,----,----,----,----,----,----,----,----,----,----,----,----,----,--------,----,----
PuCl3,350.359,Pure Salt,1040,2,"Bjorklund, C. W.; Reavis, J. G.; Leary, J. A.; Walsh, K. A. Phase Equilibria in the Binary Systems PuCl2 -NaCl and PuCl2 -LiCl. J. Phys. Chem. 1959, 63 (10), 1774-1777. https://doi.org/10.1021/j150580a049.",2063,----,"Barin, I.; Knacke, O.; Kubaschewski, O. Thermochemical Properties of Inorganic Substances; Springer Berlin Heidelberg: Berlin, Heidelberg, 1977. https://doi.org/10.1007/978-3-662-02293-1.",----,----,----,----,----,----,----,----,----,----,----,----,----,----,----,----,----,----,144.00,----,----,----,----,"Serp, J., R. J. M. Konings, R. Malmbeck, Jean Rebizant, C. Scheppler, and J-P. Glatz. ""Electrochemical behaviour of plutonium ion in LiCl-KCl eutectic melts."" Journal of Electroanalytical Chemistry 561 (2004): 143-148. https://doi.org/10.1016/j.jelechem.2003.07.027.",----,----,--------,----,----
PuF3,300.9952,Pure Salt,1699,2,"Westrum, E. F.; Wallmann, J. C. The Melting Point and the Heat of Sublimation of Plutonium Trifluoride. J. Am. Chem. Soc. 1951, 73(7), 3530-3531. https://doi.org/10.1021/ja01151a535.",2493,----,"Barin, I.; Knacke, O.; Kubaschewski, O. Thermochemical Properties of Inorganic Substances; Springer Berlin Heidelberg: Berlin, Heidelberg, 1977. https://doi.org/10.1007/978-3-662-02293-1.",----,----,----,----,----,----,----,----,----,----,----,----,----,----,----,----,----,----,130.00,----,----,----,----,"Capelli, Elisa, O. Benes, and R. J. M. Konings. ""Thermodynamic assessment of the LiF-ThF4-PuF3-UF4 system."" Journal of Nuclear Materials 462 (2015): 43-53. https://doi.org/10.1016/j.jnucmat.2015.03.042.",----,----,--------,----,----
RbF-UF4-ZrF4,142.9691,0.48-0.04-0.48,698,5*,"Cohen, S. I.; Jones, T. N. VISCOSITY MEASUREMENTS ON MOLTEN FLUORIDE MIXTURES ORNL-2278; Oak Ridge National Lab., Tenn.: Oak Ridge, TN (United States), 1957. https://doi.org/10.2172/4803933.",----,----,----,4.25E+00,9.30E-04,698-1273,5,"Powers, W. D.; Cohen, S. I.; Greene, N. D. Physical Properties of Molten Reactor Fuels and Coolants. Nucl. Sci. Eng. 1963, 17 (2), 200-211. https://doi.org/10.13182/NSE63-5.",1.16E-01,2.99E+04,----,----,----,873-1073,10,"Cohen, S. I.; Jones, T. N. VISCOSITY MEASUREMENTS ON MOLTEN FLUORIDE MIXTURES ORNL-2278; Oak Ridge National Lab., Tenn.: Oak Ridge, TN (United States), 1957. https://doi.org/10.2172/4803933.",----,----,----,----,----,123.65,----,----,----,25,"Powers, W. D.; Cohen, S. I.; Greene, N. D. Physical Properties of Molten Reactor Fuels and Coolants. Nucl. Sci. Eng. 1963, 17 (2), 200-211. https://doi.org/10.13182/NSE63-5.",----,----,--------,----,----
RbF-UF4-ZrF4,141.7141,0.5-0.04-0.46,773,5*,"Cohen, S. I.; Jones, T. N. VISCOSITY MEASUREMENTS ON MOLTEN FLUORIDE MIXTURES ORNL-2278; Oak Ridge National Lab., Tenn.: Oak Ridge, TN (United States), 1957. https://doi.org/10.2172/4803933.",----,----,----,4.25E+00,9.30E-04,773-1273,5,"Powers, W. D.; Cohen, S. I.; Greene, N. D. Physical Properties of Molten Reactor Fuels and Coolants. Nucl. Sci. Eng. 1963, 17 (2), 200-211. https://doi.org/10.13182/NSE63-5.",6.57E-02,3.39E+04,----,----,----,873-1073,10,"Cohen, S. I.; Jones, T. N. VISCOSITY MEASUREMENTS ON MOLTEN FLUORIDE MIXTURES ORNL-2278; Oak Ridge National Lab., Tenn.: Oak Ridge, TN (United States), 1957. https://doi.org/10.2172/4803933.",----,----,----,----,----,118.57,----,----,----,25,"Powers, W. D.; Cohen, S. I.; Greene, N. D. Physical Properties of Molten Reactor Fuels and Coolants. Nucl. Sci. Eng. 1963, 17 (2), 200-211. https://doi.org/10.13182/NSE63-5.",----,----,--------,----,----
SrCl2,158.526,Pure Salt,1146,2,"Dworkin, A. S.; Bredig, M. A. THE HEATS OF FUSION AND TRANSITION OF ALKALINE EARTH AND RARE EARTH METAL HALIDES. J. Phys. Chem. 1963a, 67 (3), 697-698. https://doi.org/10.1021/j100797a038.",2310,50.0,"Glushko, V. P.; Medvedev, V. A.; Bergman, G. A.; Vasilev, B. P.; Gurvich, L. V; Alekseev, V. I.; Kolesov, V. P.; Yungman, V. S.; Ioffe, N. T.; Vorabev, A. F. Thermicheskie Konstanty Veshchestv. Russia 1972.",3.39E+00,5.78E-04,1167.2-1310.2,5,"Yaffe, I. S.; Van Artsdalen, E. R. Chemistry Division Semiannual Report, Oak Ridge National Laboratory. 1956, ORNL 2159, 77.",----,----,-4.39E-01,3.98E+02,8.79E+05,1152-1318,1,"Toerklep, K.; Oeye, H. A. Viscosity of Molten Alkaline-Earth Chlorides. J. Chem. Eng. Data 1982, 27(4), 387-391. https://doi.org/10.1021/je00030a006.",5.16E-01,-1.18E-04,1148.15-1800,20,"Gheribi, A. E.; Torres, J. A.; Chartrand, P. Recommended Values for the Thermal Conductivity of Molten Salts between the Melting and Boiling Points. Sol. Energy Mater. Sol. Cells 2014, 126, 11-25. https://doi.org/10.1016/j.solmat.2014.03.028.",----,----,----,----,----,----,232.41,0.06,2466.0,5,"Ellis, R.B.; ""Surface Tension, Viscosity, and Raman Spectra of Fused Salts"", U.S. Atomic Energy Commission Final Report ORO-2073-12, Southern Research Institute (1967) "
SrF2,125.6168,Pure Salt,1746,5,"Kojima, H.; Whiteway, S. G.; Masson, C. R. Melting Points of Inorganic Fluorides. Can. J. Chem. 1968, 46 (18), 2968-2971. https://doi.org/10.1139/v68-494.",2762,----,"Ruff, O. Fortschritte in Der Chemie Des Fluors. Zeitschrift for Angew. Chemie 1928, 41 (27), 737-740. https://doi.org/10.1002/ange.19280412703.",4.78E+00,7.51E-04,1750-2200,3,"Kirshenbaum, A. D.; Cahill, J. A.; Stokes, C. S. The Density of Molten Metal Fluorides in the Range of 1600-2500K. J. Inorg. Nucl. Chem. 1960, 15 (3-4), 297-304. https://doi.org/10.1016/0022-1902(60)80057-7.",7.03E-02,5.45E+04,----,----,----,1743.4-1864.6,3,"Takeda, O.; Hoshino, Y.; Anbo, Y.; Yanagase, K.; Aono, M.; Sato, Y. Viscosity of Molten Alkaline-Earth Fluorides. Int. J. Thermophys. 2015, 36(4), 648-657. https://doi.org/10.1007/s10765-014-1828-5.",5.17E-01,-7.25E-05,1673.15-2000,20,"Gheribi, A. E.; Torres, J. A.; Chartrand, P. Recommended Values for the Thermal Conductivity of Molten Salts between the Melting and Boiling Points. Sol. Energy Mater. Sol. Cells 2014, 126, 11-25. https://doi.org/10.1016/j.solmat.2014.03.028.",----,----,----,----,----,----,427.40,0.09,3549.0,1.16,"S. Hara, K. Ogino, ISIJ International, vol. 29, no. 6, pp. 477-485 (1989)"
ThCl4,373.8501,Pure Salt,1043,2,"Fischer, W.; Gewehr, R.; Wingchen, H. Uber thermische Eigenschaften von Halogeniden. 12. Uber eine neue Anordnung zur Dampfdruckmessung und ober die Schmelzpunkte und Sattigungsdrocke von Skandium-, Thorium- und Hafniumhalogeniden. Zeitschrift fur Anorg. und Allg. Chemie 1939, 242 (2), 161-187.",1195,----,"Fischer, W.; Gewehr, R.; Wingchen, H. Uber thermische Eigenschaften von Halogeniden. 12. Uber eine neue Anordnung zur Dampfdruckmessung und ober die Schmelzpunkte und Sattigungsdrocke von Skandium-, Thorium- und Hafniumhalogeniden. Zeitschrift fur Anorg. und Allg. Chemie 1939, 242 (2), 161-187.",4.82E+00,1.40E-03,1050-1120,1.5,"Oyamada, R.; Yoshida, S.; Kuroda, T. Denki Kagaku Oyobi Kogyo Butsuri Kagaku, 1969, 37, 417.",----,----,----,----,----,----,----,----,----,----,----,----,----,----,----,----,----,----,----,----,----,--------,----,----
ThF4,308.0317,Pure Salt,1384,3,"Soucek, P.; Benes, O.; Claux, B.; Capelli, E.; Ougier, M.; Tyrpekl, V.; Vigier, J.; Konings, R.J.M. Synthesis of UF4 and ThF4 by HF gas fluorination and re-determination of the UF4 melting point. J. Fluor. Chem. 2017, 200, 33-40.",----,----,----,7.11E+00,7.59E-04,1393-1651,3,"Kirshenbaum, A. D.; Cahill, J. A. The Density of Molten Thorium and Uranium Tetrafluorides. J. Inorg. Nucl. Chem. 1961, 19 (1-2), 65-68. https://doi.org/10.1016/0022-1902(61)80047-X.",----,----,----,----,----,----,----,----,----,----,----,----,----,----,----,----,----,----,----,460.94,0.16,3366.0,3,"A.D. Kirshenbaum, J.A. Cahill, J. Phys. Chem., 70 (1966), 3037"
UCl3,344.3879,Pure Salt,1114,3,"Borowitz, J. L.; Rafaeloff, R.; Roy, A. The Phase Diagrams of the Systems PbCl2-UCl4 and PbCl2-UCl3. J. Electrochem. Soc. 1971, 118 (8), 1358. https://doi.org/10.1149/1.2408322.",2000,----,"Knacke, O.; Kubaschewski, O.; Hesselmann, K. Thermochemical Properties of Inorganic Substances, 2nd ed.; Barin, I., Ed.; Thermochemical Properties of Inorganic Substances; Elsevier Science & Technology, 1991.",6.27E+00,1.52E-03,1116-1300,2,"Parker, S. S.; Long, A.; Lhermitte, C.; Vogel, S.; Monreal, M.; Jackson, J.M. Thermophysical properties of liquid chlorides from 600 to 1600 K: Melt point, enthalpy of fusion, and volumetric expansion. J. Mol. Liq. 2022, 346, 118147.",4.78E-01,1.09E+04,----,----,----,1128-1278,15*,"Desyatnik, V. N., S. F. Katyshev, S. P. Raspopin, and Yu F. Chervinskii. ""Density, surface tension, and viscosity of uranium trichloride-sodium chloride melts."" Soviet Atomic Energy 39(1) (1975): 649-651.",----,----,----,----,----,150.00,----,----,----,----,"Yingling, J. A., et al. ""Thermodynamic measurements and assessments for LiCl-NaCl-KCl-UCl3 systems."" The Journal of Chemical Thermodynamics 179 (2023): 106974. https://doi.org/10.1016/j.jct.2022.106974.",224.70,0.10,2434.0,1.5,"Desyatnik, V.N.; Katyshev, S.F.; Raspopin, S.P.; Chervinksy, Y.F. ""Density, Surface Tension, and Viscosity of Melts of the Uranium Trichloride - Potassium Chloride System"" Zhurnal Fizicheskoi Khimii, vol. 50, no. 10, pp. 2522-2525 (1976)"
UCl3-UCl4,376.2956,0.1-0.9,856,5*,MSTDB-TC,----,----,----,5.54E+00,2.16E-03,852-935,5,"Katyshev, Sergey Filippovich. Properties of molten mixtures of alkali metal halides, zirconium, hafnium and uranium. Ural State Technical University, 2001.",----,----,-2.33E+00,2.72E+03,0.00E+00,870-1002,15*,"Katyshev, Sergey Filippovich. Properties of molten mixtures of alkali metal halides, zirconium, hafnium and uranium. Ural State Technical University, 2001.",----,----,----,----,----,----,----,----,----,----,----,----,----,--------,----,----
UCl3-UCl4,374.523,0.15-0.85,851,5*,MSTDB-TC,----,----,----,----,----,----,----,----,----,----,-2.27E+00,2.71E+03,0.00E+00,903-1076,15*,"Katyshev, Sergey Filippovich. Properties of molten mixtures of alkali metal halides, zirconium, hafnium and uranium. Ural State Technical University, 2001.",----,----,----,----,----,----,----,----,----,----,----,----,----,--------,----,----
UCl3-UCl4,372.7503,0.2-0.8,845,5*,MSTDB-TC,----,----,----,5.46E+00,2.03E-03,858-956,5,"Katyshev, Sergey Filippovich. Properties of molten mixtures of alkali metal halides, zirconium, hafnium and uranium. Ural State Technical University, 2001.",----,----,-2.16E+00,2.71E+03,0.00E+00,969-1068,15*,"Katyshev, Sergey Filippovich. Properties of molten mixtures of alkali metal halides, zirconium, hafnium and uranium. Ural State Technical University, 2001.",----,----,----,----,----,----,----,----,----,----,----,----,----,--------,----,----
UCl3-UCl4,370.9777,0.25-0.75,837,5*,MSTDB-TC,----,----,----,5.83E+00,2.27E-03,957-1049,5,"Katyshev, Sergey Filippovich. Properties of molten mixtures of alkali metal halides, zirconium, hafnium and uranium. Ural State Technical University, 2001.",----,----,----,----,----,----,----,----,----,----,----,----,----,----,----,----,----,----,----,----,----,--------,----,----
UCl3-UCl4,369.205,0.3-0.7,837,5*,MSTDB-TC,----,----,----,----,----,----,----,----,----,----,-2.07E+00,2.67E+03,0.00E+00,945-1097,15*,"Katyshev, Sergey Filippovich. Properties of molten mixtures of alkali metal halides, zirconium, hafnium and uranium. Ural State Technical University, 2001.",----,----,----,----,----,----,----,----,----,----,----,----,----,--------,----,----
UCl3-UCl4,365.6597,0.4-0.6,893,5*,MSTDB-TC,----,----,----,5.70E+00,1.98E-03,949-1012,5,"Katyshev, Sergey Filippovich. Properties of molten mixtures of alkali metal halides, zirconium, hafnium and uranium. Ural State Technical University, 2001.",----,----,----,----,----,----,----,----,----,----,----,----,----,----,----,----,----,----,----,----,----,--------,----,----
UCl3-UCl4,364.2416,0.44-0.56,921,5*,MSTDB-TC,----,----,----,----,----,----,----,----,----,----,-1.93E+00,2.67E+03,0.00E+00,1055-1136,15*,"Katyshev, Sergey Filippovich. Properties of molten mixtures of alkali metal halides, zirconium, hafnium and uranium. Ural State Technical University, 2001.",----,----,----,----,----,----,----,----,----,----,----,----,----,--------,----,----
UCl3-UCl4,362.1144,0.5-0.5,958,5*,MSTDB-TC,----,----,----,6.16E+00,2.20E-03,960-1117,5,"Katyshev, Sergey Filippovich. Properties of molten mixtures of alkali metal halides, zirconium, hafnium and uranium. Ural State Technical University, 2001.",----,----,-1.86E+00,2.62E+03,0.00E+00,1063-1156,15*,"Katyshev, Sergey Filippovich. Properties of molten mixtures of alkali metal halides, zirconium, hafnium and uranium. Ural State Technical University, 2001.",----,----,----,----,----,----,----,----,----,----,----,----,----,--------,----,----
UCl3-UCl4,360.3418,0.55-0.45,984,5*,MSTDB-TC,----,----,----,6.36E+00,2.27E-03,1007-1105,5,"Katyshev, Sergey Filippovich. Properties of molten mixtures of alkali metal halides, zirconium, hafnium and uranium. Ural State Technical University, 2001.",----,----,----,----,----,----,----,----,----,----,----,----,----,----,----,----,----,----,----,----,----,--------,----,----
UCl3-UCl4,358.5691,0.6-0.4,1005,5*,MSTDB-TC,----,----,----,6.31E+00,2.15E-03,1023-1186,5,"Katyshev, Sergey Filippovich. Properties of molten mixtures of alkali metal halides, zirconium, hafnium and uranium. Ural State Technical University, 2001.",----,----,-1.70E+00,2.51E+03,0.00E+00,1071-1132,15*,"Katyshev, Sergey Filippovich. Properties of molten mixtures of alkali metal halides, zirconium, hafnium and uranium. Ural State Technical University, 2001.",----,----,----,----,----,----,----,----,----,----,----,----,----,--------,----,----
UCl3-UCl4,357.8601,0.62-0.38,1012,5*,MSTDB-TC,----,----,----,----,----,----,----,----,----,----,-1.83E+00,2.68E+03,0.00E+00,1091-1167,15*,"Katyshev, Sergey Filippovich. Properties of molten mixtures of alkali metal halides, zirconium, hafnium and uranium. Ural State Technical University, 2001.",----,----,----,----,----,----,----,----,----,----,----,----,----,--------,----,----
UCl3-UCl4,355.0238,0.7-0.3,1039,5*,MSTDB-TC,----,----,----,6.21E+00,1.89E-03,1084-1180,5,"Katyshev, Sergey Filippovich. Properties of molten mixtures of alkali metal halides, zirconium, hafnium and uranium. Ural State Technical University, 2001.",----,----,-1.50E+00,2.33E+03,0.00E+00,1092-1187,15*,"Katyshev, Sergey Filippovich. Properties of molten mixtures of alkali metal halides, zirconium, hafnium and uranium. Ural State Technical University, 2001.",----,----,----,----,----,----,----,----,----,----,----,----,----,--------,----,----
UCl3-UCl4,353.2512,0.75-0.25,1053,5*,MSTDB-TC,----,----,----,----,----,----,----,----,----,----,-1.51E+00,2.32E+03,0.00E+00,1102-1215,15*,"Katyshev, Sergey Filippovich. Properties of molten mixtures of alkali metal halides, zirconium, hafnium and uranium. Ural State Technical University, 2001.",----,----,----,----,----,----,----,----,----,----,----,----,----,--------,----,----
UCl3-UCl4,351.4785,0.8-0.2,1066,5*,MSTDB-TC,----,----,----,6.26E+00,1.67E-03,1090-1203,5,"Katyshev, Sergey Filippovich. Properties of molten mixtures of alkali metal halides, zirconium, hafnium and uranium. Ural State Technical University, 2001.",----,----,-1.45E+00,2.29E+03,0.00E+00,1117-1202,15*,"Katyshev, Sergey Filippovich. Properties of molten mixtures of alkali metal halides, zirconium, hafnium and uranium. Ural State Technical University, 2001.",----,----,----,----,----,----,----,----,----,----,----,----,----,--------,----,----
UCl3-UCl4,349.7059,0.85-0.15,1079,5*,MSTDB-TC,----,----,----,6.30E+00,1.61E-03,1105-1207,5,"Katyshev, Sergey Filippovich. Properties of molten mixtures of alkali metal halides, zirconium, hafnium and uranium. Ural State Technical University, 2001.",----,----,-1.05E+00,1.79E+03,0.00E+00,1113-1181,15*,"Katyshev, Sergey Filippovich. Properties of molten mixtures of alkali metal halides, zirconium, hafnium and uranium. Ural State Technical University, 2001.",----,----,----,----,----,----,----,----,----,----,----,----,----,--------,----,----
UCl3-UCl4,348.9968,0.87-0.13,1083,5*,MSTDB-TC,----,----,----,6.42E+00,1.62E-03,1134-1219,5,"Katyshev, Sergey Filippovich. Properties of molten mixtures of alkali metal halides, zirconium, hafnium and uranium. Ural State Technical University, 2001.",----,----,----,----,----,----,----,----,----,----,----,----,----,----,----,----,----,----,----,----,----,--------,----,----
UCl4,379.8409,Pure Salt,861,5,"Johnson, O.; Butler, T.; Powell, J.; Nottorf, R. A summary of the properties, preparation, and purification of the anhydrous chlorides and bromides of uranium. Part A, Uranium chlorides. Part B, Uranium bromides. U.S. Atomic Energy Commission. 1944. ",1075,----,"Johnson, O.; Butler, T.; Powell, J.; Nottorf, R. A summary of the properties, preparation, and purification of the anhydrous chlorides and bromides of uranium. Part A, Uranium chlorides. Part B, Uranium bromides. U.S. Atomic Energy Commission. 1944. ",5.63E+00,2.29E-03,891-968,5,"Katyshev, S. F.; Desyatnik, V. N. Density and Surface Tension of Uranium Tetrachloride Melts with Magnesium and Calcium Chlorides. Sov. At. Energy 1981, 51 (6), 810-812. https://doi.org/10.1007/BF01121688.",3.46E-03,5.07E+04,----,----,----,870-1003,15*,"Katyshev, S. F., Yu F. Chervinskii, and V. N. Desyatnik. ""Density and viscosity of fused mixtures of uranium chlorides and potassium chloride."" Soviet Atomic Energy 53(2) (1982): 565-566.",----,----,----,----,----,----,----,----,----,----,----,139.35,0.11,1806.0,5,"Bogacz, Aleksander; Ziolek, Bozena; ""Electrical Conductivities, Densities, and Surface Tensions of Molten Salts in the System LiCl-UCl4"", Roczniki Chemii Ann. Soc. Chim. Polonorum 44, 857 (1970)"
UF3,295.0241,Pure Salt,1768.2,20,"DEye, R. W. M.; Martin, F. S. 349. The Barium Fluoride-Uranium Trifluoride System. J. Chem. Soc. 1957, No. 0, 1847-1851. https://doi.org/10.1039/JR9570001847.",2550,----,"Glushko, V. P. Thermicheskie Konstanty Veshchestv; 1994.",----,----,----,----,----,----,----,----,----,----,----,----,----,----,----,----,----,----,130.00,----,----,----,----,"Beilmann, M.; Benes, O.; Konings, R. J. M.; Fanghanel, T. Thermodynamic Assessment of the (LiF+UF3) and (NaF+UF3) Systems. J. Chem. Thermodyn. 2013a, 57, 22-31. https://doi.org/10.1016/j.jct.2012.08.001.",----,----,--------,----,----
UF4,314.0225,Pure Salt,1309,2,"Langer, S.; Blankenship, F. F. The Vapour Pressure of Uranium Tetrafluoride. J. Inorg. Nucl. Chem. 1960, 14 (1-2), 26-31. https://doi.org/10.1016/0022-1902(60)80194-7.",1723,----,"Langer, S.; Blankenship, F. F. The Vapour Pressure of Uranium Tetrafluoride. J. Inorg. Nucl. Chem. 1960, 14 (1-2), 26-31. https://doi.org/10.1016/0022-1902(60)80194-7.",7.78E+00,9.92E-04,1309-1614,3,"Kirshenbaum, A. D.; Cahill, J. A. The Density of Molten Thorium and Uranium Tetrafluorides. J. Inorg. Nucl. Chem. 1961, 19 (1-2), 65-68. https://doi.org/10.1016/0022-1902(61)80047-X.",----,----,1.14E+01,-3.54E+04,2.77E+07,1338-1618,10,"Kulifeev, V. K.; Panchishnyi, V. I.; Stanolevich, G. P. DENSITY, VISCOSITY, AND SURFACE TENSION OF URANIUM TETRAFLUORIDE. 1971.",----,----,----,----,----,174.74,----,----,----,----,"Capelli, Elisa, O. Benes, and R. J. M. Konings. ""Thermodynamic assessment of the LiF-ThF4-PuF3-UF4 system."" Journal of Nuclear Materials 462 (2015): 43-53. https://doi.org/10.1016/j.jnucmat.2015.03.042.",446.89,0.19,3026.0,3,"A.D. Kirshenbaum, J.A. Cahill, J. Phys. Chem., 70 (1966), 3037"
ZrCl4,233.036,Pure Salt,710^,2,"Rahlfs, O.; Fischer, W.; Uber thermische Eigenschaften von Halogeniden. 6. Dampfdrucke und Dampfdichten von Beryllium- und Zirkonium-Halogeniden. Zeitschrift for Anorg. und Allg. Chemie. 1933, 211 (4), 349-367.",604s,----,"Rahlfs, O.; Fischer, W.; Uber thermische Eigenschaften von Halogeniden. 6. Dampfdrucke und Dampfdichten von Beryllium- und Zirkonium-Halogeniden. Zeitschrift for Anorg. und Allg. Chemie. 1933, 211 (4), 349-367.",6.94E+00,7.47E-03,710-765,1,"Nisel'son, L. A.; Sokolova, T. D. Russ. J. Inorg. Chem. 1962, 7, 1382.",5.10E-07,8.01E+04,----,----,----,710-760,2,"Nisel'son, L.A.; Stolyarov, V.I.; Sokolova, T.D. Some Properties of Liquid Zirconium Tetrachloride. Russ. J. Phys. Chem. 1965, 39, 1614.",----,----,----,----,----,----,----,----,----,----,----,----,----,--------,----,----
ZrF4,167.2176,Pure Salt,1191^,----,"Sense, K.A.; Bowman, R.E.; Stone, R.W.; Snyder, M. J.; Filbert Jr., R.B. Vapor pressures of the sodium fluoride-zirconium fluoride system and derived information. Batelle Memorial Institute. 1956.",1173s,----,"Sense, K.A.; Bowman, R.E.; Stone, R.W.; Snyder, M. J.; Filbert Jr., R.B. Vapor pressures of the sodium fluoride-zirconium fluoride system and derived information. Batelle Memorial Institute. 1956.",5.36E+00,1.23E-03,1200-1280,5,"Artemov, V. V.; Katyshev, S. F.; Desyatnik, V. N. Density and Surface Tension of Sodium Halide Melts with Zirconium and Hafnium Tetrafluorides. Zhurnal Fiz. Khimii. 1990, 64 (4), 1113-1115.",----,----,----,----,----,----,----,----,----,----,----,----,----,----,----,----,----,----,----,162.91,0.08,2480.0,1.5,"S.F. Katyshev, V.N. Desyatnik, Density and Surface Tension of NaF-NaCl-ZrF4 Melts, Atomic Energy vol. 84 no. 1 (1998)"
RbCl,----,Pure Salt,993,20,MSTDB-TC,----,----,----,----,----,----,----,----,----,----,----,----,----,----,----,----,----,----,----,----,----,----,----,----,----,----,----,167.28,0.07,2175.0,0.8,"Sato, Yuzuru; Ejima, Tatsuhiko; Fukasawa, Mikio; Abe, Kenji; ""Surface Tensions of Molten Alkali-Metal Halides"", J. Phys. Chem., 94(5), pp. 1991-1996 (1990)"
CsCl,----,Pure Salt,920,20,MSTDB-TC,----,----,----,----,----,----,----,----,----,----,----,----,----,----,----,----,----,----,----,----,----,----,----,----,----,----,----,150.83,0.07,2106.0,0.8,"Sato, Yuzuru; Ejima, Tatsuhiko; Fukasawa, Mikio; Abe, Kenji; ""Surface Tensions of Molten Alkali-Metal Halides"", J. Phys. Chem., 94(5), pp. 1991-1996 (1990)"
BaCl2,----,Pure Salt,1235,20,MSTDB-TC,----,----,----,----,----,----,----,----,----,----,----,----,----,----,----,----,----,----,----,----,----,----,----,----,----,----,----,263.14,0.08,2568.0,2.5,"Peake, J.S.; Bothwell, M.R. ""The Surface Tensions and their Temperature Coefficients of Molten Mixtures of Potassium Chloride and Barium Chloride"" Journal of the American Chemical Society, vol. 76, no. 10, pp. 2656 (1954)"
PrCl3,----,Pure Salt,----,----,----,----,----,----,----,----,----,----,----,----,----,----,----,----,----,----,----,----,----,----,----,----,----,----,----,----,----,----,149.66,0.04,2302.0,1.15,"Igarashi, K.; Mochinaga, J.; Ueda, S. ""Surface Tensions of Several Rare-Earth Chlorides and Binary NaCl-YCl3 System in Molten State"" Bulletin of the Chemical Society of Japan, vol. 51, no. 5, pp. 1551-1552 (1978)"
RbF,----,Pure Salt,----,----,----,----,----,----,----,----,----,----,----,----,----,----,----,----,----,----,----,----,----,----,----,----,----,----,----,----,----,----,218.22,0.09,2435.0,1.2,"F.M. Jaeger, ""Uber die Temperaturabhangigkeit der Molekularen Freien Oberflachenenergie von Flossigkeiten im Temperaturbereich von -80 bis + 1650C,"" Zeitschrift for Anorganische und Allgemeine Chemie, vol. 101, no. 1, pp. 1-214 (1917) doi: 10.1002/zaac.19171010102"
CsF,----,Pure Salt,973,20,MSTDB-TC,----,----,----,----,----,----,----,----,----,----,----,----,----,----,----,----,----,----,----,----,----,----,----,----,----,----,----,173.36,0.07,2369.0,1.2,"F.M. Jaeger, ""Uber die Temperaturabhangigkeit der Molekularen Freien Oberflachenenergie von Flossigkeiten im Temperaturbereich von -80 bis + 1650C,"" Zeitschrift for Anorganische und Allgemeine Chemie, vol. 101, no. 1, pp. 1-214 (1917) doi: 10.1002/zaac.19171010102"
BaF2,----,Pure Salt,1641,20,MSTDB-TC,----,----,----,----,----,----,----,----,----,----,----,----,----,----,----,----,----,----,----,----,----,----,----,----,----,----,----,379.40,0.09,3421.0,1.16,"S. Hara, K. Ogino, ISIJ International, vol. 29, no. 6, pp. 477-485 (1989)"
UF6,----,Pure Salt,290,20,MSTDB-TC,----,----,----,----,----,----,----,----,----,----,----,----,----,----,----,----,----,----,----,----,----,----,----,----,----,----,----,70.91,0.16,684.0,20,"Priest, H.F., ""Measurement of the Surface Tension of UF6 at Two Temperatures"", USAEC TID 5290, Book 2, p. 722-725 (1958)"
CaCl2-NaCl,----,0.9-0.1,1009,20,MSTDB-TC,----,----,----,----,----,----,----,----,----,----,----,----,----,----,----,----,----,----,----,----,----,----,----,----,----,----,----,192.36,0.05,2307.0,8,"K. Igarashi, Y. Iwadate, J. Mochinaga ""Surface Tensions of Molten Binary CaCl2-NaCl, LaCl3-NaCl, and LaCl3-CaCl2 and Ternary LaCl3-CaCl2-NaCl Systems"" Zeitschrift for Naturforschung, 42a, pp. 853-857 (1987)"
LaCl3-NaCl,----,0.9-0.1,1107,20,MSTDB-TC,----,----,----,----,----,----,----,----,----,----,----,----,----,----,----,----,----,----,----,----,----,----,----,----,----,----,----,160.89,0.04,2365.0,8,"K. Igarashi, Y. Iwadate, J. Mochinaga ""Surface Tensions of Molten Binary CaCl2-NaCl, LaCl3-NaCl, and LaCl3-CaCl2 and Ternary LaCl3-CaCl2-NaCl Systems"" Zeitschrift for Naturforschung, 42a, pp. 853-857 (1987)"
NaCl-PrCl3,----,0.138-0.862,----,----,----,----,----,----,----,----,----,----,----,----,----,----,----,----,----,----,----,----,----,----,----,----,----,----,----,----,----,----,177.31,0.07,2331.0,6.5,"K. Igarashi, J. Mochinaga ""Surface Tensions of Molten binary PrCl3-NaCl, PrCl3-KCl, and PrCl3-CaCl2 Systems"" Bulletin of the Chemical Society of Japan, vol. 60, no. 11, pp. 4151-4153 (1987)"
KCl-PrCl3,----,0.14-0.86,----,----,----,----,----,----,----,----,----,----,----,----,----,----,----,----,----,----,----,----,----,----,----,----,----,----,----,----,----,----,140.78,0.04,2379.0,5,"K. Igarashi, J. Mochinaga ""Surface Tensions of Molten binary PrCl3-NaCl, PrCl3-KCl, and PrCl3-CaCl2 Systems"" Bulletin of the Chemical Society of Japan, vol. 60, no. 11, pp. 4151-4153 (1987)"
CaCl2-LaCl3,----,0.17-0.83,1098,20,MSTDB-TC,----,----,----,----,----,----,----,----,----,----,----,----,----,----,----,----,----,----,----,----,----,----,----,----,----,----,----,168.64,0.05,2404.0,12,"K. Igarashi, Y. Iwadate, J. Mochinaga ""Surface Tensions of Molten Binary CaCl2-NaCl, LaCl3-NaCl, and LaCl3-CaCl2 and Ternary LaCl3-CaCl2-NaCl Systems"" Zeitschrift for Naturforschung, 42a, pp. 853-857 (1987)"
CaCl2-PrCl3,----,0.14-0.86,----,----,----,----,----,----,----,----,----,----,----,----,----,----,----,----,----,----,----,----,----,----,----,----,----,----,----,----,----,----,148.60,0.04,2326.0,9,"K. Igarashi, J. Mochinaga ""Surface Tensions of Molten binary PrCl3-NaCl, PrCl3-KCl, and PrCl3-CaCl2 Systems"" Bulletin of the Chemical Society of Japan, vol. 60, no. 11, pp. 4151-4153 (1987)"
MgCl2-UCl4,----,0.148-0.852,844,20,MSTDB-TC,----,----,----,----,----,----,----,----,----,----,----,----,----,----,----,----,----,----,----,----,----,----,----,----,----,----,----,86.67,0.05,1841.0,1.5,"S.F. Katyshev, V.N. Desyatnik, ""Density and Surface Tension of Uranium Tetrachloride Melts with Magnesium and Calcium Chlorides"" Atomnaya Energiya, vol. 51, no. 6, pp. 392-393 (1981)"
CaCl2-UCl4,----,0.143-0.857,844,20,MSTDB-TC,----,----,----,----,----,----,----,----,----,----,----,----,----,----,----,----,----,----,----,----,----,----,----,----,----,----,----,103.71,0.07,1838.0,1.5,"S.F. Katyshev, V.N. Desyatnik, ""Density and Surface Tension of Uranium Tetrachloride Melts with Magnesium and Calcium Chlorides"" Atomnaya Energiya, vol. 51, no. 6, pp. 392-393 (1981)"
CaCl2-LaCl3-NaCl,----,0.081-0.893-0.026,1110,20,MSTDB-TC,----,----,----,----,----,----,----,----,----,----,----,----,----,----,----,----,----,----,----,----,----,----,----,----,----,----,----,154.63,0.04,2373.0,8,"K. Igarashi, Y. Iwadate, J. Mochinaga ""Surface Tensions of Molten Binary CaCl2-NaCl, LaCl3-NaCl, and LaCl3-CaCl2 and Ternary LaCl3-CaCl2-NaCl Systems"" Zeitschrift for Naturforschung, 42a, pp. 853-857 (1987)"
CaF2-LiF-NaF,----,0.11-0.53-0.36,----,----,----,----,----,----,----,----,----,----,----,----,----,----,----,----,----,----,----,----,----,----,----,----,----,----,----,----,----,----,340.62,0.11,2229.0,6,"G.W. Mellors, S. Senderoff, ""The Density and Surface Tension of Molten Fluorides"" Proceedings of the First Australian Conference on Electrochemistry, pp. 578-598 (1965)"
KF-LiF-ZrF4,----,0.225-0.225-0.55,1071,20,MSTDB-TC,----,----,----,----,----,----,----,----,----,----,----,----,----,----,----,----,----,----,----,----,----,----,----,----,----,----,----,183.30,0.09,2220.0,6,"G.W. Mellors, S. Senderoff, ""The Density and Surface Tension of Molten Fluorides"" Proceedings of the First Australian Conference on Electrochemistry, pp. 578-598 (1965)"
BeF2-NaF-ThF4-UF4,----,0.24-0.288-0.072-0.4,1032,20,MSTDB-TC,----,----,----,----,----,----,----,----,----,----,----,----,----,----,----,----,----,----,----,----,----,----,----,----,----,----,----,280.60,0.13,2130.0,10,"A.A. Klimenkov, N.N. Kurbatov, S.P. Raspopin, Yu.F. Chervinskii, ""Density and Surface Tension of the Fluorides of Sodium, Beryllium, Thorium, and Uranium in the Molten State"" Atomnaya Energiya (translated), vol. 62, no. 2, pp. 119-120 (1987)"
