Repository: jakenumbers/Molten-Salt-TP-Suite-Codes-Development

File: TC_Numeric_Data/TC_calc_results.csv
Salt Composition,PDF Source,Melting Temp (K),Min Measured Temp (K),KTM at Melt Temp (W/m-K),"KTM, Mix Data at Melt Temp (W/m-K)",PGM at Melt Temp (W/m-K),"PGM, Mix Data at Melt Temp (W/m-K)",SCM at Melt Temp (W/m-K),"SCM, Mix Data at Melt Temp (W/m-K)",KTM at Min Meas Temp (W/m-K),"KTM, Mix Data at Min Meas Temp (W/m-K)",PGM at Min Meas Temp (W/m-K),"PGM, Mix Data at Min Meas Temp (W/m-K)",SCM at Min Meas Temp (W/m-K),"SCM, Mix Data at Min Meas Temp (W/m-K)",TC Experimental (W/m-K),TC Experimental at Min Temp (W/m-K),Exp. Reference,TC MSTDB (W/m-K),MSTDB Reference,c_vol (J/m^3-K),c_vol' (J/m^3-K²),c_vol mix (J/m^3-K),c_vol' mix (J/m^3-K²),v_s (m/s),v_s' (m/s/K),v_s mix (m/s),v_s' mix (m/s/K)
LiF,"Walz, 2019",1121.2,1121.2,1.349841494,,0.80194503,,1.324874583,,1.349841494,,0.80194503,,1.324874583,,1.260675242,1.260675242,"LiF (Golyshev, 1992),LiF (Smirnov, 1987),LiF (Khlebnikov, 1981)",,,4476075.184,-1213.263426,,,2571.7112,-1.174,,
NaF,"Walz, 2019",1268,1276.210826,0.842268101,,0.53047696,,0.888905568,,0.840146122,,0.527103337,,0.883252482,,1.179152046,1.214436199,"NaF (Smirnov, 1987),NaF (Polyakov, 1975)",,,3257796.285,-1063.332381,,,2078.72,-0.96,,
KF,"Walz, 2019",1131.2,1130.597015,0.582682279,,0.364097191,,0.588123103,,0.582682279,,0.364097191,,0.588123103,,0.622771723,0.622008254,"KF (Smirnov, 1987)",,,2198743.689,-750.2168787,,,1833.136,-0.845,,
LiCl,"Walz, 2019",883,965.577342,0.686319474,,0.410384186,,0.680963095,,0.667633936,,0.386465374,,0.641273875,,0.655514261,0.621715384,"LiCl (Nagasaka, 1992)",,,2303686.483,-663.7886493,,,2079.483,-0.849,,
NaCl,"Lu, 2021",1073.8,1087.318087,0.486812881,,0.310170753,,0.498003805,,0.4840583,,0.306645102,,0.492343092,,0.491042596,0.486784838,"NaCl (Harada, 1992),NaCl (Nagasaka 1992)",,,1853848.979,-646.8466711,,,1773.623,-0.915,,
KCl,"Walz, 2019",1042.7,1052.163878,0.374235699,,0.261868348,,0.418822714,,0.372191917,,0.259267834,,0.414663547,,0.367498215,0.365931545,"KCl (Harada, 1992),KCl (Nagasaka, 1992)",,,1508405.084,-575.6594452,,,1632.6594,-0.878,,
MgCl2,"Roy, 2021",987,986.8621064,0.438292203,,0.288610578,,0.517917956,,0.438292203,,0.288610578,,0.517917956,,0.543906858,0.543661972,"MgCl2 (Filatov, 2005)",,,1628871.879,-278.432366,,,2101,6.39E-16,,
CaCl2,"Bu, 2021",1045,1070,0.448735993,,0.3731109,,0.631324887,,0.445755323,,0.371163926,,0.628030497,,0.971442614,1.175001686,"CaCl2 (Janz, 1978)",,,1928974.585,-390.790195,,,2065.03,-4.98E-15,,
SrCl2,"McGreevy, 1987",1146,,0.383511708,,0.335994082,,0.568752578,,,,,,,,,,,,,1799756.603,-381.3809722,,,1873.13,4.15E-15,,
0.6LiF-0.4NaF,"Grizzi, 2024",930,933.1,1.014056452,1.166301487,0.791122263,0.721033925,0.821663765,0.748869647,1.013257414,1.165210873,0.789642858,0.719876389,0.820127247,0.747667423,0.867137392,0.86544945,"0.6LiF-0.4NaF (Ruth, 2023)",,,4176953.778,-1150.547623,3924687.987,-1081.610762,2589.813964,-1.063237271,2512.09,-0.787
0.5LiF-0.5BeF2,"Sun, 2024",654,,0.985322438,1.04273593,0.702707167,0.732448298,0.733917831,0.764979911,,,,,,,,,,,,4146145.756,-384.7768871,4321625.771,-884.0477594,2704.538841,-0.283017794,2704.538841,-0.283017794
0.66LiF-0.34BeF2,"Fayfar, 2023",713.15,742,1.002661372,1.460407957,0.778696675,1.126257406,0.835655265,1.208638694,0.99913347,1.453353571,0.772516055,1.107962932,0.829022558,1.18900605,1.100035844,1.103485294,"0.66LiF-0.34BeF2 (Redkin, 2022),0.66LiF-0.34BeF2 (Kato, 1983),0.66LiF-0.34BeF2 (Bobrova, 2023)",,,4334227.338,-587.7057757,4976942.541,-1177.870136,2768.007911,-0.538406484,3486.468349,-1.101929884
0.5LiCl-0.5KCl,"Jiang, 2016",738,,0.437219541,0.460280914,0.376784309,0.382775181,0.353431531,0.359051095,,,,,,,,,,,,1957831.503,-621.2190646,1988961.034,-640.217264,2004.685564,-0.884599747,2004.685564,-0.884599747
0.637LiCl-0.363KCl,"Jiang, 2016",665.15,761.0453246,0.476835918,0.510759066,0.41334207,0.432689959,0.424820755,0.444705943,0.458815467,0.491999591,0.385171919,0.402661468,0.395868306,0.413843547,0.625056541,0.583427494,"0.582LiCl-0.418KCl (Merritt, 2022)",,,2103028.319,-633.945205,2201467.749,-692.3840944,2109.573247,-0.881902873,2109.573247,-0.881902873
0.5NaCl-0.5KCl,"Manga, 2013",930,933.4975369,0.414850469,0.425309532,0.313295007,0.311450374,0.300480096,0.298710915,0.414321507,0.424767234,0.312569213,0.310726063,0.29978399,0.298016232,0.447803657,0.446022447,"0.51NaCl-0.49KCl (Ruth, 2024),0.44NaCl-0.56KCl (Birri, 2023),0.44NaCl-0.56KCl (Birri, 2022)",,,1735132.734,-609.729201,1724916.536,-611.6725303,1799.598116,-0.897557174,1799.598116,-0.897557174
0.7LiCl-0.3CaCl2,"Liang, 2024",771.15,,0.418725346,0.418725346,0.412132113,0.412132113,0.432128789,0.432128789,,,,,,,,,,,,2227090.391,-538.4891763,2227090.391,-538.4891763,2101.295128,-0.600610536,2101.295128,-0.600610536
0.4903NaCl-0.5097CaCl2,"Wei, 2022",779.15,822.8823529,0.402781156,0.416072653,0.390665316,0.434467234,0.390322283,0.43408574,0.397265581,0.410873024,0.383142424,0.426734964,0.382805997,0.426360259,0.580736224,0.571941516,"0.52NaCl-0.48CaCl2 (Tian, 2021)",,,2037424.174,-495.7328823,2265862.901,-467.4025472,2039.977723,-0.561181599,2039.977723,-0.561181599
0.718KCl-0.282CaCl2,"Wei, 2022",921.15,,0.334581271,0.350712782,0.312454027,0.322761043,0.406469766,0.419878108,,,,,,,,,,,,1699665.491,-537.7236058,1755732.872,-474.2154759,1788.92832,-0.820973707,1788.92832,-0.820973707
0.465LiF-0.115NaF-0.42KF,"Frandsen, 2020",735,742.4,0.695462598,1.006077083,0.650054687,0.83573612,0.6337289,0.814747041,0.694075164,1.003620475,0.647553759,0.832851595,0.631290782,0.811934959,0.793703633,0.79272072,"0.465LiF-0.115NaF-0.42KF (Merritt, 2022),0.465LiF-0.115NaF-0.42KF (Gallagher, 2022),0.465LiF-0.115NaF-0.42KF (Rudenko, 2022),0.465LiF-0.115NaF-0.42KF (Robertson, 2022)",,,3402318.903,-957.2355523,4363761.901,-470.9942688,2408.044087,-0.947632425,2413.78,-1.2
0.345NaF-0.065MgF2-0.59KF,"Solano, 2021",958,993.0137773,0.57197135,0.600185778,0.486045197,0.496582872,0.491727734,0.502388609,0.564418847,0.592375737,0.474074647,0.484255073,0.479617232,0.489916681,0.766020385,0.750192308,"0.345NaF-0.59KF-0.065MgF2 (Rudenko, 2024)",,,2774359.261,-854.3105886,2834508.6,-888.3,2066.835583,-0.855296965,2066.835583,-0.855296965
0.33NaCl-0.45MgCl2-0.22KCl,"Jiang, 2024",658.15,,0.415599757,0.436058077,0.350684369,0.37157237,0.335227053,0.355194362,,,,,,,,,,,,1820781.036,-432.488346,1929233.194,-625.40832,2082.774128,-0.593468607,2082.774128,-0.593468607
0.21NaCl-0.38MgCl2-0.41KCl,"Jiang, 2024",660.15,,0.393714521,0.415765282,0.34976748,0.377397041,0.339680946,0.366513731,,,,,,,,,,,,1785221.75,-456.5970238,1926243.702,-624.84432,2052.561412,-0.677956505,2052.561412,-0.677956505
0.417NaCl-0.058KCl-0.525CaCl2,"Wei, 2022",769.45,,0.419530868,0.419530868,0.388028967,0.388028967,0.381900569,0.381900569,,,,,,,,,,,,2019238.069,-492.5906199,2019238.069,-492.5906199,2029.651298,-0.568395642,2029.651298,-0.568395642
0.535NaCl-0.315MgCl2-0.15CaCl2,"Wei, 2022",829,849.2706645,0.392824745,0.406310241,0.348619415,0.362920571,0.320191463,0.333326441,0.390189278,0.403665274,0.345208182,0.360269543,0.317058397,0.330891589,0.467549261,0.455643846,"0.535NaCl-0.315MgCl2-0.15CaCl2 (Rong, 2015)",,,1877142.088,-450.1104674,1954146.7,-234.8879769,2038.991927,-0.559721489,2038.991927,-0.559721489
ThF4,"Dai, 2015",1384,,0.359546457,0.359546457,0.349708831,0.349708831,0.649823713,0.649823713,,,,,,,,,,,,3393320.571,-440.6819168,3393320.571,-440.6819168,1362,-6.43E-16,1362,-6.43E-16
UF4,"Ocadiz-Flores, 2021",1309,,0.287228431,0.287228431,0.28603309,0.28603309,0.540848632,0.540848632,,,,,,,,,,,,3639653.509,-438.2934344,3639653.509,-438.2934344,1062,1.43E-15,1062,1.43E-15
0.64NaCl-0.36UCl3,"Andersson, 2022",784.15,802,0.113449725,0.114505481,0.303326251,0.266360492,0.3047837,0.267640324,0.112609794,0.113634299,0.300605487,0.264175736,0.302049862,0.265445071,0.234817553,0.238101192,"63NaCl-37UCl3 (Termini, 2024),65.8NaCl-34.2UCl3 (Rose, 2023)",,,2153870.026,-656.6711484,1891382.221,-489.7966916,1466.759662,-0.38913594,1466.759662,-0.38913594
0.63NaCl-0.37UCl3,"Andersson, 2022",784.15,802,0.11476485,0.115047927,0.302410497,0.265271064,0.308404559,0.270528987,0.113909917,0.114173824,0.299723677,0.263116728,0.305664483,0.26833195,0.242991844,0.239262577,"63NaCl-37UCl3 (Termini, 2024)",,,2156186.319,-656.8416501,1891382.221,-489.7966916,1460.050892,-0.380486873,1460.050892,-0.380486873
0.658NaCl-0.342UCl3,"Andersson, 2022",784.15,869.15,0.111227983,0.113695543,0.305064512,0.268416921,0.305064512,0.268416921,0.10718829,0.109390729,0.291239143,0.257267859,0.291239143,0.257267859,0.226643263,0.275674423,"65.8NaCl-34.2UCl3 (Rose, 2023)",,,2149617.068,-656.3924882,1891382.221,-489.7966916,1479.378021,-0.419066432,1479.378021,-0.419066432
0.5454LiF-0.3636NaF-0.091UF4,"Grizzi, 2024",923,,0.18974506,0.18974506,0.58214846,0.58214846,0.580834869,0.580834869,,,,,,,,,,,,4101032.902,-988.4633409,4101032.902,-988.4633409,1938.907284,-0.557636512,1938.907284,-0.557636512
